Repository: mgnigh98/battery_security

# Battery Security: Early Anomaly Detection for eUAM Batteries

This repository contains the data processing pipeline and machine learning models used to study **early detection of abnormal battery cycles** for electric Urban Air Mobility (eUAM) systems.

The goal is to determine whether a battery cycle is:

- **GOOD_drone** – suitable for drone/eUAM operation
- **GOOD_not_drone** – operational but not suitable for eUAM mission profiles
- **BAD** – unsafe or degraded battery behavior

The models focus on **early-cycle detection**, using only the first few seconds of battery data (2s–60s) to predict the final cycle label.

---

# Repository Structure



battery_security/
│
├── scripts
│
│ ├── build_cycle_master.py
│ ├── build_timeseries_wide.py
│ ├── build_early_features_from_prefix.py
│ ├── build_final_early_datasets.py
│ └── train_final_early_models.py
│
├── legacy_labeling
│
│ ├── cycle_label_v4.py
│ ├── cycle_stats_advanced.py
│ ├── good_step_end_voltage_from_step_v3.py
│ ├── label_3class_drone_v2.py
│ └── step_end_voltage_all_cycles_v1.py
│
├── all_csv_for_training
│
│ ├── ALL_cycles_master_from_raw.csv
│ ├── cycle_timeseries_wide_t0_60.csv
│ └── final_early_model_data
│
│ ├── final_early_2s.csv
│ ├── final_early_10s.csv
│ ├── final_early_30s.csv
│ ├── final_early_60s.csv
│ ├── feature_counts.csv
│ └── feature_list_*.txt
│
├── .gitignore
└── README.md


---

# Data Processing Pipeline

The full workflow converts raw battery cycling logs into structured machine-learning datasets.

## Step 2 — Convert time-series into wide format
python scripts/build_timeseries_wide.py

Creates a time-aligned dataset containing the first 0–60 seconds of cycle measurements:

cycle_timeseries_wide_t0_60.csv

## Step 3 — Extract early-window features
python scripts/build_early_features_from_prefix.py

Computes early-cycle features such as:

voltage sag
dV/dt statistics
current statistics
early internal resistance proxy
power and energy features

These are extracted for multiple windows:

2 seconds
10 seconds
30 seconds
60 seconds

## Machine Learning Models

The following models are trained and evaluated:

Random Forest
XGBoost

## Training script:

python scripts/train_final_early_models.py

This script:
* performs group-based train/test split by battery file
* trains models on each time window
* evaluates accuracy and F1 score
* generates plots and metrics summaries

## Example Results

Typical performance observed:
| Window | Accuracy | Macro F1 |
| -----: | -------: | -------: |
|     1s |    ~0.85 |    ~0.84 |
|     5s |    ~0.85 |    ~0.84 |
|    10s |    ~0.89 |    ~0.88 |
|    60s |    ~0.86 |    ~0.85 |

The results demonstrate that useful battery health signals appear within the first few seconds of operation, enabling early anomaly detection.

## Legacy Labeling Code

The legacy_labeling/ directory contains scripts used during dataset construction:
voltage-based cycle health checks
internal resistance proxy thresholds
charge/discharge efficiency checks
drone suitability labeling

These scripts are preserved for reproducibility of the labeling process.

## Research Context

This repository supports research on:
Battery security for electric Urban Air Mobility (eUAM)
Early-cycle anomaly detection
Safety-critical battery diagnostics
Machine learning for cyber-physical system reliability

The work explores how early voltage/current behavior can reveal degradation or unsafe battery states before mission deployment.

## Research areas:

Hardware security
Battery security for eUAM
AI for cyber-physical systems

File: all_csv_for_training/ALL_cycles_3class_filtered_balanced.csv (part 1 of 11)
Cycle,Chg_Spec_mAhg,DChg_Spec_mAhg,Chg_Cap_Ah,DChg_Cap_Ah,Chg_Energy_Wh,DChg_Energy_Wh,CE,IR_proxy,HF_CHG_SPEC_HIGH,HF_DCHG_SPEC_LOW,HF_MISSING,hard_fail,soft_score,SP_IR_OUTLIER,SP_CE_SOFT,IR_proxy_threshold,Label,charge_V_end,take_off_V_end,hover_V_end,cruise_V_end,landing_V_end,standby_V_end,standby_t_end_h,landing_V_rel_global,cycle_label_3class,cycle_label_3name,battery_label_3class,battery_label_3name,file
4,165.27,160.46,0.0042817,0.0041572,0.0164366,0.0144219,0.970922764322582,0.3696644635967843,False,False,False,False,100,False,False,0.385,GOOD,4.3001,3.5059,3.793,3.4381,3.1378,2.7998,1.196,0.0641499999999997,2,good_drone,0,BAD,2025-06-25 GraSi NMC811 LP57 1_5_5_2025-06-25 18-08-00_good_labeled_3class.xlsx
5,156.04,153.59,0.0040427,0.0039793,0.0155498,0.0137505,0.9843174116308409,0.390882538983552,False,False,False,False,80,True,False,0.385,GOOD,4.3001,3.5032,3.7762,3.391,3.0767,2.7999,1.024,0.0030499999999999,2,good_drone,0,BAD,2025-06-25 GraSi NMC811 LP57 1_5_5_2025-06-25 18-08-00_good_labeled_3class.xlsx
6,157.6,155.92,0.004083,0.0040397,0.0157252,0.0140058,0.9893950526573598,0.38434415477573,False,False,False,False,100,False,False,0.385,GOOD,4.3,3.5369,3.7952,3.4084,3.0989,2.7999,1.082,0.0252499999999997,2,good_drone,0,BAD,2025-06-25 GraSi NMC811 LP57 1_5_5_2025-06-25 18-08-00_good_labeled_3class.xlsx
7,156.46,154.91,0.0040535,0.0040133,0.0156135,0.0139156,0.9900826446280993,0.3844854289240347,False,False,False,False,100,False,False,0.385,GOOD,4.3,3.5358,3.7943,3.4028,3.0902,2.7998,1.057,0.0165499999999996,2,good_drone,0,BAD,2025-06-25 GraSi NMC811 LP57 1_5_5_2025-06-25 18-08-00_good_labeled_3class.xlsx
8,155.15,153.95,0.0040197,0.0039886,0.0154901,0.0138375,0.9922631042117572,0.3842838867147713,False,False,False,False,100,False,False,0.385,GOOD,4.3,3.5373,3.795,3.4017,3.0875,2.7999,1.033,0.0138499999999997,2,good_drone,0,BAD,2025-06-25 GraSi NMC811 LP57 1_5_5_2025-06-25 18-08-00_good_labeled_3class.xlsx
9,152.63,151.49,0.0039543,0.0039247,0.0152442,0.013598,0.992514477910123,0.3903710357880854,False,False,False,False,80,True,False,0.385,GOOD,4.3001,3.526,3.7852,3.3855,3.0629,2.8,0.971,-0.0107500000000002,2,good_drone,0,BAD,2025-06-25 GraSi NMC811 LP57 1_5_5_2025-06-25 18-08-00_good_labeled_3class.xlsx
10,149.21,147.81,0.0038657,0.0038294,0.0149099,0.0132344,0.9906097213958662,0.4009745351857275,False,False,False,False,80,True,False,0.385,GOOD,4.3001,3.5116,3.7691,3.3611,3.0251,2.7998,0.879,-0.04855,2,good_drone,0,BAD,2025-06-25 GraSi NMC811 LP57 1_5_5_2025-06-25 18-08-00_good_labeled_3class.xlsx
11,148.9,147.72,0.0038578,0.003827,0.0148911,0.0132341,0.9920161750220332,0.4019106516515807,False,False,False,False,80,True,False,0.385,GOOD,4.3,3.5129,3.7721,3.3622,3.0292,2.7999,0.877,-0.0444500000000003,2,good_drone,0,BAD,2025-06-25 GraSi NMC811 LP57 1_5_5_2025-06-25 18-08-00_good_labeled_3class.xlsx
12,146.04,145.47,0.0037836,0.0037689,0.0146019,0.0130096,0.996114811290834,0.4074315749920747,False,False,False,False,80,True,False,0.385,GOOD,4.3001,3.4973,3.7627,3.3437,3.0215,2.8,0.821,-0.0521500000000001,1,good_not_drone,0,BAD,2025-06-25 GraSi NMC811 LP57 1_5_5_2025-06-25 18-08-00_good_labeled_3class.xlsx
13,151.9,151.42,0.0039355,0.0039231,0.0151643,0.0136154,0.9968491932410112,0.3826362369209728,False,False,False,False,100,False,False,0.385,GOOD,4.3,3.5051,3.7899,3.3927,3.0644,2.7999,0.97,-0.0092500000000002,2,good_drone,0,BAD,2025-06-25 GraSi NMC811 LP57 1_5_5_2025-06-25 18-08-00_good_labeled_3class.xlsx
14,150.32,149.39,0.0038944,0.0038703,0.0150218,0.0134191,0.99381162695152,0.3900833262900409,False,False,False,False,80,True,False,0.385,GOOD,4.3,3.5055,3.7841,3.38,3.0462,2.8,0.919,-0.0274500000000004,2,good_drone,0,BAD,2025-06-25 GraSi NMC811 LP57 1_5_5_2025-06-25 18-08-00_good_labeled_3class.xlsx
15,148.57,148.24,0.003849,0.0038406,0.0148524,0.0132993,0.997817614964926,0.3959502016625183,False,False,False,False,80,True,False,0.385,GOOD,4.3001,3.4929,3.7766,3.3696,3.0464,2.7999,0.89,-0.02725,2,good_drone,0,BAD,2025-06-25 GraSi NMC811 LP57 1_5_5_2025-06-25 18-08-00_good_labeled_3class.xlsx
16,149.18,148.49,0.0038648,0.003847,0.0148941,0.0133265,0.995394328296419,0.3896549688275788,False,False,False,False,80,True,False,0.385,GOOD,4.3,3.4823,3.7783,3.3742,3.0335,2.8,0.896,-0.0401500000000001,2,good_drone,0,BAD,2025-06-25 GraSi NMC811 LP57 1_5_5_2025-06-25 18-08-00_good_labeled_3class.xlsx
17,146.95,146.62,0.0038073,0.0037986,0.0146932,0.0131382,0.997714916082263,0.4005225096035141,False,False,False,False,80,True,False,0.385,GOOD,4.3001,3.4757,3.7686,3.3586,3.0313,2.7999,0.85,-0.0423500000000003,2,good_drone,0,BAD,2025-06-25 GraSi NMC811 LP57 1_5_5_2025-06-25 18-08-00_good_labeled_3class.xlsx
18,147.93,147.51,0.0038325,0.0038217,0.0147732,0.0132309,0.9971819960861056,0.3926705561868422,False,False,False,False,80,True,False,0.385,GOOD,4.3001,3.4752,3.7744,3.3672,3.028,2.7999,0.872,-0.0456500000000001,2,good_drone,0,BAD,2025-06-25 GraSi NMC811 LP57 1_5_5_2025-06-25 18-08-00_good_labeled_3class.xlsx
19,146.26,146.1,0.0037894,0.0037853,0.014622,0.0130934,0.9989180345173378,0.3996458670944216,False,False,False,False,80,True,False,0.385,GOOD,4.3,3.4842,3.7701,3.3552,3.0307,2.8,0.837,-0.0429500000000002,2,good_drone,0,BAD,2025-06-25 GraSi NMC811 LP57 1_5_5_2025-06-25 18-08-00_good_labeled_3class.xlsx
20,148.29,147.96,0.003842,0.0038334,0.0148015,0.0132848,0.9977615825091098,0.3870110250713701,False,False,False,False,80,True,False,0.385,GOOD,4.3,3.4827,3.781,3.3713,3.0481,2.8,0.883,-0.0255500000000004,2,good_drone,0,BAD,2025-06-25 GraSi NMC811 LP57 1_5_5_2025-06-25 18-08-00_good_labeled_3class.xlsx
21,147.79,147.66,0.003829,0.0038256,0.0147539,0.013253,0.9991120396970488,0.3889060859698583,False,False,False,False,80,True,False,0.385,GOOD,4.3001,3.4803,3.7796,3.3683,3.0451,2.8,0.876,-0.02855,2,good_drone,0,BAD,2025-06-25 GraSi NMC811 LP57 1_5_5_2025-06-25 18-08-00_good_labeled_3class.xlsx
22,148.32,147.41,0.0038427,0.003819,0.014802,0.0132376,0.9938324615504722,0.3857313683870358,False,False,False,False,80,True,False,0.385,GOOD,4.3001,3.4878,3.7835,3.3692,3.029,2.7997,0.869,-0.0446500000000003,2,good_drone,0,BAD,2025-06-25 GraSi NMC811 LP57 1_5_5_2025-06-25 18-08-00_good_labeled_3class.xlsx
23,143.77,143.47,0.0037247,0.0037169,0.0143715,0.0128456,0.9979058716138212,0.402433273399347,False,False,False,False,80,True,False,0.385,GOOD,4.3,3.4798,3.766,3.3378,3.0155,2.8,0.771,-0.0581500000000003,1,good_not_drone,0,BAD,2025-06-25 GraSi NMC811 LP57 1_5_5_2025-06-25 18-08-00_good_labeled_3class.xlsx
24,146.85,145.99,0.0038046,0.0037822,0.0146589,0.0131064,0.9941123902644168,0.3876564215660352,False,False,False,False,80,True,False,0.385,GOOD,4.3001,3.482,3.7806,3.3618,3.0177,2.8,0.834,-0.0559500000000001,1,good_not_drone,0,BAD,2025-06-25 GraSi NMC811 LP57 1_5_5_2025-06-25 18-08-00_good_labeled_3class.xlsx
25,144.82,145.17,0.003752,0.0037612,0.0144797,0.0130187,1.002452025586354,0.3978795583544428,False,False,False,False,80,True,False,0.385,GOOD,4.3,3.4828,3.7744,3.3523,3.0279,2.7998,0.813,-0.0457500000000004,2,good_drone,0,BAD,2025-06-25 GraSi NMC811 LP57 1_5_5_2025-06-25 18-08-00_good_labeled_3class.xlsx
26,145.99,145.33,0.0037822,0.0037651,0.0145717,0.0130341,0.9954788218497173,0.390884371822136,False,False,False,False,80,True,False,0.385,GOOD,4.3,3.4723,3.7759,3.357,3.0038,2.7998,0.817,-0.0698500000000001,1,good_not_drone,0,BAD,2025-06-25 GraSi NMC811 LP57 1_5_5_2025-06-25 18-08-00_good_labeled_3class.xlsx
27,141.59,141.44,0.0036684,0.0036644,0.0141622,0.0126479,0.9989096063678988,0.4090322091757055,False,False,False,False,80,True,False,0.385,GOOD,4.3001,3.4713,3.7583,3.3242,2.9971,2.7997,0.72,-0.0765500000000001,1,good_not_drone,0,BAD,2025-06-25 GraSi NMC811 LP57 1_5_5_2025-06-25 18-08-00_good_labeled_3class.xlsx
28,146.32,145.38,0.0037908,0.0037665,0.0146041,0.0130556,0.9935897435897436,0.3862694741428312,False,False,False,False,80,True,False,0.385,GOOD,4.3002,3.4806,3.7826,3.3612,3.0134,2.7999,0.819,-0.0602500000000003,1,good_not_drone,0,BAD,2025-06-25 GraSi NMC811 LP57 1_5_5_2025-06-25 18-08-00_good_labeled_3class.xlsx
29,143.76,143.86,0.0037246,0.0037271,0.0143743,0.0128999,1.000671213016163,0.3981777299396927,False,False,False,False,80,True,False,0.385,GOOD,4.3,3.4775,3.7739,3.3461,3.021,2.7998,0.781,-0.0526500000000003,1,good_not_drone,0,BAD,2025-06-25 GraSi NMC811 LP57 1_5_5_2025-06-25 18-08-00_good_labeled_3class.xlsx
30,145.46,144.42,0.0037685,0.0037418,0.01452,0.0129652,0.9929149528990314,0.3880285199887585,False,False,False,False,80,True,False,0.385,GOOD,4.3,3.478,3.7803,3.3548,3.0073,2.7996,0.795,-0.0663500000000003,1,good_not_drone,0,BAD,2025-06-25 GraSi NMC811 LP57 1_5_5_2025-06-25 18-08-00_good_labeled_3class.xlsx
31,142.6,142.85,0.0036944,0.0037009,0.0142595,0.0128054,1.001759419662192,0.3996834404261178,False,False,False,False,80,True,False,0.385,GOOD,4.3,3.4779,3.7716,3.3409,3.0139,2.7998,0.755,-0.0597500000000001,1,good_not_drone,0,BAD,2025-06-25 GraSi NMC811 LP57 1_5_5_2025-06-25 18-08-00_good_labeled_3class.xlsx
32,144.65,144.17,0.0037476,0.0037351,0.0144401,0.0129363,0.9966645319671256,0.389717948129499,False,False,False,False,80,True,False,0.385,GOOD,4.3002,3.4729,3.7796,3.3521,3.0017,2.8,0.788,-0.0719500000000001,1,good_not_drone,0,BAD,2025-06-25 GraSi NMC811 LP57 1_5_5_2025-06-25 18-08-00_good_labeled_3class.xlsx
33,142.68,141.96,0.0036965,0.0036779,0.0142654,0.0127281,0.9949682131746246,0.3984663933824435,False,False,False,False,80,True,False,0.385,GOOD,4.3001,3.475,3.7706,3.3374,3.0107,2.7999,0.733,-0.0629500000000002,1,good_not_drone,0,BAD,2025-06-25 GraSi NMC811 LP57 1_5_5_2025-06-25 18-08-00_good_labeled_3class.xlsx
34,143.46,143.15,0.0037166,0.0037087,0.0143234,0.0128461,0.9978744013345532,0.3901243562637418,False,False,False,False,80,True,False,0.385,GOOD,4.3001,3.4648,3.7764,3.3476,3.0189,2.7998,0.763,-0.0547500000000003,1,good_not_drone,0,BAD,2025-06-25 GraSi NMC811 LP57 1_5_5_2025-06-25 18-08-00_good_labeled_3class.xlsx
35,143.26,143.88,0.0037116,0.0037277,0.014308,0.0129065,1.004337751912922,0.3926186534243858,False,False,False,False,80,True,False,0.385,GOOD,4.3,3.4704,3.7772,3.3489,3.0193,2.8,0.781,-0.0543500000000003,1,good_not_drone,0,BAD,2025-06-25 GraSi NMC811 LP57 1_5_5_2025-06-25 18-08-00_good_labeled_3class.xlsx
36,144.04,143.99,0.0037318,0.0037305,0.0143813,0.0129183,0.999651642638941,0.3908296926104811,False,False,False,False,80,True,False,0.385,GOOD,4.3001,3.4686,3.7778,3.3502,3.0212,2.7998,0.784,-0.0524500000000003,1,good_not_drone,0,BAD,2025-06-25 GraSi NMC811 LP57 1_5_5_2025-06-25 18-08-00_good_labeled_3class.xlsx
37,143.9,143.57,0.0037282,0.0037196,0.0143657,0.0128784,0.997693256799528,0.3909458057869069,False,False,False,False,80,True,False,0.385,GOOD,4.3002,3.468,3.7765,3.3478,3.0178,2.7997,0.773,-0.0558500000000004,1,good_not_drone,0,BAD,2025-06-25 GraSi NMC811 LP57 1_5_5_2025-06-25 18-08-00_good_labeled_3class.xlsx
38,143.07,142.83,0.0037066,0.0037004,0.0142849,0.0128041,0.9983273080451088,0.3937157503766002,False,False,False,False,80,True,False,0.385,GOOD,4.3,3.4627,3.7738,3.3423,3.0142,2.7998,0.755,-0.05945,1,good_not_drone,0,BAD,2025-06-25 GraSi NMC811 LP57 1_5_5_2025-06-25 18-08-00_good_labeled_3class.xlsx
39,143.54,143.3,0.0037189,0.0037127,0.0143286,0.0128555,0.9983328403560192,0.3903390891602498,False,False,False,False,80,True,False,0.385,GOOD,4.3001,3.4636,3.7774,3.3468,3.0187,2.8,0.767,-0.0549500000000002,1,good_not_drone,0,BAD,2025-06-25 GraSi NMC811 LP57 1_5_5_2025-06-25 18-08-00_good_labeled_3class.xlsx
40,143.12,142.83,0.003708,0.0037003,0.0142877,0.0128083,0.997923408845739,0.3917872303773384,False,False,False,False,80,True,False,0.385,GOOD,4.3001,3.4631,3.775,3.3432,3.0138,2.7997,0.755,-0.0598500000000004,1,good_not_drone,0,BAD,2025-06-25 GraSi NMC811 LP57 1_5_5_2025-06-25 18-08-00_good_labeled_3class.xlsx
41,143.13,142.95,0.0037081,0.0037036,0.0142892,0.0128245,0.9987864404951322,0.3907979278332006,False,False,False,False,80,True,False,0.385,GOOD,4.3,3.4693,3.7779,3.3447,3.016,2.8,0.758,-0.0576500000000002,1,good_not_drone,0,BAD,2025-06-25 GraSi NMC811 LP57 1_5_5_2025-06-25 18-08-00_good_labeled_3class.xlsx
42,143.52,142.71,0.0037182,0.0036973,0.0143263,0.012813,0.9943790005916842,0.3875184259261206,False,False,False,False,80,True,False,0.385,GOOD,4.3002,3.4722,3.7809,3.3475,3.0174,2.7998,0.752,-0.0562500000000003,1,good_not_drone,0,BAD,2025-06-25 GraSi NMC811 LP57 1_5_5_2025-06-25 18-08-00_good_labeled_3class.xlsx
43,142.26,141.91,0.0036858,0.0036766,0.0142052,0.0127288,0.9975039340170384,0.3919226686337467,False,False,False,False,80,True,False,0.385,GOOD,4.3001,3.4623,3.7761,3.3396,3.0084,2.7997,0.732,-0.0652500000000002,1,good_not_drone,0,BAD,2025-06-25 GraSi NMC811 LP57 1_5_5_2025-06-25 18-08-00_good_labeled_3class.xlsx
44,141.77,141.77,0.0036729,0.0036731,0.0141591,0.0127079,1.000054452884642,0.3952985227298269,False,False,False,False,80,True,False,0.385,GOOD,4.3,3.4622,3.7737,3.3367,3.0053,2.8,0.728,-0.0683500000000001,1,good_not_drone,0,BAD,2025-06-25 GraSi NMC811 LP57 1_5_5_2025-06-25 18-08-00_good_labeled_3class.xlsx
45,141.71,141.1,0.0036714,0.0036555,0.0141502,0.0126485,0.9956692269978754,0.3940414979798486,False,False,False,False,80,True,False,0.385,GOOD,4.3,3.4566,3.7729,3.3341,2.9995,2.7998,0.711,-0.0741500000000003,1,good_not_drone,0,BAD,2025-06-25 GraSi NMC811 LP57 1_5_5_2025-06-25 18-08-00_good_labeled_3class.xlsx
46,141.01,140.49,0.0036534,0.0036399,0.014084,0.0125927,0.9963048119559864,0.3954111298629384,False,False,False,False,80,True,False,0.385,GOOD,4.3002,3.4513,3.7698,3.3314,2.9963,2.7998,0.696,-0.07735,1,good_not_drone,0,BAD,2025-06-25 GraSi NMC811 LP57 1_5_5_2025-06-25 18-08-00_good_labeled_3class.xlsx
47,140.1,139.71,0.0036296,0.0036196,0.0139953,0.0125137,0.9972448754683712,0.3986742197045241,False,False,False,False,80,True,False,0.385,GOOD,4.3,3.4492,3.7664,3.3254,2.9905,2.7998,0.677,-0.0831500000000002,1,good_not_drone,0,BAD,2025-06-25 GraSi NMC811 LP57 1_5_5_2025-06-25 18-08-00_good_labeled_3class.xlsx
48,140.46,139.92,0.003639,0.0036251,0.0140306,0.0125435,0.996180269304754,0.3954392669187836,False,False,False,False,80,True,False,0.385,GOOD,4.3,3.4503,3.771,3.3288,2.9928,2.8,0.682,-0.0808500000000003,1,good_not_drone,0,BAD,2025-06-25 GraSi NMC811 LP57 1_5_5_2025-06-25 18-08-00_good_labeled_3class.xlsx
49,139.49,139.37,0.0036138,0.0036109,0.0139372,0.0124823,0.9991975206154188,0.3998215636880591,False,False,False,False,80,True,False,0.385,GOOD,4.3,3.441,3.7671,3.3226,2.9845,2.8,0.668,-0.08915,1,good_not_drone,0,BAD,2025-06-25 GraSi NMC811 LP57 1_5_5_2025-06-25 18-08-00_good_labeled_3class.xlsx
50,139.49,138.78,0.0036138,0.0035954,0.0139352,0.0124301,0.994908406663346,0.3988840264045894,False,False,False,False,80,True,False,0.385,GOOD,4.3002,3.4418,3.7659,3.3209,2.9805,2.7997,0.653,-0.09315,1,good_not_drone,0,BAD,2025-06-25 GraSi NMC811 LP57 1_5_5_2025-06-25 18-08-00_good_labeled_3class.xlsx
51,138.85,138.72,0.0035973,0.003594,0.0138746,0.0124213,0.9990826453173214,0.4008269534556783,False,False,False,False,80,True,False,0.385,GOOD,4.3001,3.4393,3.7655,3.3194,2.9764,2.7998,0.652,-0.0972500000000002,1,good_not_drone,0,BAD,2025-06-25 GraSi NMC811 LP57 1_5_5_2025-06-25 18-08-00_good_labeled_3class.xlsx
52,137.85,137.37,0.0035714,0.0035589,0.0137782,0.0122914,0.996499971999776,0.4042192571320675,False,False,False,False,80,True,False,0.385,GOOD,4.3001,3.4319,3.7595,3.3104,2.9678,2.7997,0.618,-0.1058500000000002,1,good_not_drone,0,BAD,2025-06-25 GraSi NMC811 LP57 1_5_5_2025-06-25 18-08-00_good_labeled_3class.xlsx
53,138.21,137.88,0.0035808,0.0035721,0.0138127,0.0123421,0.9975703753351206,0.4022956589657127,False,False,False,False,80,True,False,0.385,GOOD,4.3001,3.4369,3.7632,3.3154,2.9732,2.7996,0.631,-0.1004500000000004,1,good_not_drone,0,BAD,2025-06-25 GraSi NMC811 LP57 1_5_5_2025-06-25 18-08-00_good_labeled_3class.xlsx
54,137.93,137.35,0.0035736,0.0035586,0.0137859,0.0122944,0.9958025520483546,0.4028647227233773,False,False,False,False,80,True,False,0.385,GOOD,4.3001,3.4343,3.7619,3.3121,2.9656,2.8,0.618,-0.1080500000000004,1,good_not_drone,0,BAD,2025-06-25 GraSi NMC811 LP57 1_5_5_2025-06-25 18-08-00_good_labeled_3class.xlsx
55,136.85,136.68,0.0035455,0.003541,0.0136809,0.0122245,0.99873078550275,0.4063925454347843,False,False,False,False,80,True,False,0.385,GOOD,4.3002,3.4231,3.7583,3.3062,2.959,2.8,0.601,-0.1146500000000001,1,good_not_drone,0,BAD,2025-06-25 GraSi NMC811 LP57 1_5_5_2025-06-25 18-08-00_good_labeled_3class.xlsx
56,138.6,138.43,0.0035909,0.0035865,0.0138597,0.0124229,0.9987746804422288,0.3958782764603819,False,False,False,False,80,True,False,0.385,GOOD,4.3,3.4595,3.7761,3.3239,2.9888,2.8,0.644,-0.0848500000000003,1,good_not_drone,0,BAD,2025-06-25 GraSi NMC811 LP57 1_5_5_2025-06-25 18-08-00_good_labeled_3class.xlsx
57,138.67,138.74,0.0035926,0.0035944,0.0138588,0.0124435,1.000501029894784,0.3956831941647643,False,False,False,False,80,True,False,0.385,GOOD,4.3002,3.4503,3.7758,3.3255,2.9837,2.7999,0.652,-0.0899500000000004,1,good_not_drone,0,BAD,2025-06-25 GraSi NMC811 LP57 1_5_5_2025-06-25 18-08-00_good_labeled_3class.xlsx
58,138.39,138.03,0.0035854,0.0035761,0.0138312,0.0123748,0.99740614715234,0.3972271196256942,False,False,False,False,80,True,False,0.385,GOOD,4.3,3.4447,3.7793,3.3214,2.9755,2.7999,0.634,-0.0981500000000004,1,good_not_drone,0,BAD,2025-06-25 GraSi NMC811 LP57 1_5_5_2025-06-25 18-08-00_good_labeled_3class.xlsx
59,138.55,138.07,0.0035897,0.0035772,0.0138553,0.0123837,0.9965178148591805,0.3978959186566038,False,False,False,False,80,True,False,0.385,GOOD,4.3001,3.461,3.7753,3.3212,2.9815,2.7997,0.635,-0.0921500000000001,1,good_not_drone,0,BAD,2025-06-25 GraSi NMC811 LP57 1_5_5_2025-06-25 18-08-00_good_labeled_3class.xlsx
60,137.78,137.58,0.0035696,0.0035643,0.0137708,0.0123329,0.998515239802779,0.3976807968678586,False,False,False,False,80,True,False,0.385,GOOD,4.3002,3.4468,3.7712,3.3178,2.9732,2.7997,0.623,-0.1004500000000004,1,good_not_drone,0,BAD,2025-06-25 GraSi NMC811 LP57 1_5_5_2025-06-25 18-08-00_good_labeled_3class.xlsx
61,137.75,137.89,0.0035688,0.0035724,0.013773,0.0123582,1.001008742434432,0.3999253749718474,False,False,False,False,80,True,False,0.385,GOOD,4.3001,3.4382,3.7721,3.3185,2.9741,2.7998,0.631,-0.0995500000000002,1,good_not_drone,0,BAD,2025-06-25 GraSi NMC811 LP57 1_5_5_2025-06-25 18-08-00_good_labeled_3class.xlsx
62,137.33,136.56,0.003558,0.0035379,0.0137249,0.012228,0.9943507588532884,0.4011884819202063,False,False,False,False,80,True,False,0.385,GOOD,4.3002,3.4285,3.7638,3.3104,2.9661,2.7999,0.597,-0.1075500000000003,1,good_not_drone,0,BAD,2025-06-25 GraSi NMC811 LP57 1_5_5_2025-06-25 18-08-00_good_labeled_3class.xlsx
63,136.67,136.13,0.0035407,0.0035269,0.0136624,0.0121886,0.996102465614144,0.4027759012749668,False,False,False,False,80,True,False,0.385,GOOD,4.3001,3.4162,3.7646,3.3074,2.9592,2.7998,0.587,-0.1144500000000002,1,good_not_drone,0,BAD,2025-06-25 GraSi NMC811 LP57 1_5_5_2025-06-25 18-08-00_good_labeled_3class.xlsx
64,136.94,136.41,0.0035479,0.0035341,0.0136941,0.0122295,0.996110375151498,0.3993478080309356,False,False,False,False,80,True,False,0.385,GOOD,4.3002,3.4494,3.7724,3.3123,2.9652,2.8,0.594,-0.1084500000000004,1,good_not_drone,0,BAD,2025-06-25 GraSi NMC811 LP57 1_5_5_2025-06-25 18-08-00_good_labeled_3class.xlsx
65,136.14,135.68,0.0035271,0.0035151,0.0136125,0.012154,0.996597771540359,0.4017487881121835,False,False,False,False,80,True,False,0.385,GOOD,4.3,3.4375,3.7667,3.3062,2.9571,2.7998,0.575,-0.1165500000000002,1,good_not_drone,0,BAD,2025-06-25 GraSi NMC811 LP57 1_5_5_2025-06-25 18-08-00_good_labeled_3class.xlsx
66,135.39,135.01,0.0035076,0.0034978,0.0135377,0.0120872,0.99720606682632,0.4038757421449688,False,False,False,False,80,True,False,0.385,GOOD,4.3001,3.4222,3.7631,3.3012,2.948,2.8,0.559,-0.1256500000000003,1,good_not_drone,0,BAD,2025-06-25 GraSi NMC811 LP57 1_5_5_2025-06-25 18-08-00_good_labeled_3class.xlsx
67,134.88,134.74,0.0034945,0.0034909,0.013487,0.0120582,0.9989698097009586,0.405312619506955,False,False,False,False,80,True,False,0.385,GOOD,4.3001,3.4174,3.7611,3.2988,2.9442,2.7998,0.552,-0.1294500000000003,1,good_not_drone,0,BAD,2025-06-25 GraSi NMC811 LP57 1_5_5_2025-06-25 18-08-00_good_labeled_3class.xlsx
68,134.69,134.27,0.0034895,0.0034788,0.0134678,0.0120151,0.9969336581172088,0.4057155113231414,False,False,False,False,80,True,False,0.385,GOOD,4.3002,3.4199,3.7597,3.2967,2.9373,2.7999,0.541,-0.1363500000000002,1,good_not_drone,0,BAD,2025-06-25 GraSi NMC811 LP57 1_5_5_2025-06-25 18-08-00_good_labeled_3class.xlsx
69,134.13,133.35,0.0034751,0.0034548,0.013417,0.0119184,0.9941584414836984,0.4110871278762249,False,False,False,False,80,True,False,0.385,GOOD,4.3001,3.4043,3.7576,3.2889,2.886,2.7999,0.518,-0.1876500000000001,1,good_not_drone,0,BAD,2025-06-25 GraSi NMC811 LP57 1_5_5_2025-06-25 18-08-00_good_labeled_3class.xlsx
70,131.91,131.67,0.0034175,0.0034113,0.0132165,0.0117569,0.9981858083394294,0.4208432960801072,False,False,False,False,80,True,False,0.385,GOOD,4.3001,3.3927,3.7484,3.2773,2.8988,2.7997,0.476,-0.1748500000000002,1,good_not_drone,0,BAD,2025-06-25 GraSi NMC811 LP57 1_5_5_2025-06-25 18-08-00_good_labeled_3class.xlsx
71,133.04,132.87,0.0034469,0.0034423,0.0133124,0.0118791,0.9986654675215412,0.4112175492646672,False,False,False,False,80,True,False,0.385,GOOD,4.3,3.3983,3.7606,3.2883,2.9239,2.7996,0.506,-0.14975,1,good_not_drone,0,BAD,2025-06-25 GraSi NMC811 LP57 1_5_5_2025-06-25 18-08-00_good_labeled_3class.xlsx
72,133.46,133.02,0.0034577,0.0034463,0.0133495,0.0118971,0.9967030106718338,0.408666349697834,False,False,False,False,80,True,False,0.385,GOOD,4.3,3.4115,3.7668,3.2892,2.9135,2.8,0.509,-0.1601500000000002,1,good_not_drone,0,BAD,2025-06-25 GraSi NMC811 LP57 1_5_5_2025-06-25 18-08-00_good_labeled_3class.xlsx
73,133.43,133.13,0.003457,0.0034493,0.0133554,0.011909,0.997772635232861,0.4107072891859076,False,False,False,False,80,True,False,0.385,GOOD,4.3,3.4205,3.7599,3.2903,2.9043,2.7999,0.512,-0.1693500000000001,1,good_not_drone,0,BAD,2025-06-25 GraSi NMC811 LP57 1_5_5_2025-06-25 18-08-00_good_labeled_3class.xlsx
74,132.63,131.88,0.0034361,0.0034167,0.013277,0.0117674,0.9943540642006926,0.4198902187469185,False,False,False,False,80,True,False,0.385,GOOD,4.3,3.3976,3.7596,3.2748,2.8735,2.7999,0.481,-0.2001500000000003,1,good_not_drone,0,BAD,2025-06-25 GraSi NMC811 LP57 1_5_5_2025-06-25 18-08-00_good_labeled_3class.xlsx
75,127.3,127.07,0.003298,0.0032922,0.0127322,0.0112868,0.9982413583990296,0.4322363840010102,False,False,False,False,80,True,False,0.385,GOOD,4.3,3.3037,3.726,3.2415,2.8149,2.8,0.361,-0.25875,1,good_not_drone,0,BAD,2025-06-25 GraSi NMC811 LP57 1_5_5_2025-06-25 18-08-00_good_labeled_3class.xlsx
76,128.24,127.72,0.0033224,0.0033088,0.0128319,0.0113544,0.995906573561281,0.4306617387817337,False,False,False,False,80,True,False,0.385,GOOD,4.3002,3.3205,3.7358,3.2461,2.8247,2.8,0.377,-0.2489500000000002,1,good_not_drone,0,BAD,2025-06-25 GraSi NMC811 LP57 1_5_5_2025-06-25 18-08-00_good_labeled_3class.xlsx
77,127.71,127.29,0.0033088,0.0032979,0.0127732,0.0113126,0.9967057543520308,0.4301288521451103,False,False,False,False,80,True,False,0.385,GOOD,4.3002,3.3097,3.732,3.2444,2.8193,2.7998,0.366,-0.2543500000000001,1,good_not_drone,0,BAD,2025-06-25 GraSi NMC811 LP57 1_5_5_2025-06-25 18-08-00_good_labeled_3class.xlsx
78,126.63,126.3,0.0032807,0.0032722,0.012671,0.0112141,0.9974090895235772,0.4352027911965184,False,False,False,False,80,True,False,0.385,GOOD,4.3001,3.2919,3.7265,3.2368,2.8023,2.7996,0.341,-0.2713500000000004,1,good_not_drone,0,BAD,2025-06-25 GraSi NMC811 LP57 1_5_5_2025-06-25 18-08-00_good_labeled_3class.xlsx
79,126.1,125.67,0.003267,0.0032558,0.0126161,0.0111529,0.9965717783899602,0.4361291275095454,False,False,False,False,80,True,False,0.385,GOOD,4.3,3.2726,3.7205,3.2294,2.7998,2.7998,0.362,-0.2738500000000004,1,good_not_drone,0,BAD,2025-06-25 GraSi NMC811 LP57 1_5_5_2025-06-25 18-08-00_good_labeled_3class.xlsx
80,122.55,122.59,0.0031749,0.0031762,0.0122661,0.0108591,1.00040946171533,0.4445634715529265,False,False,False,False,80,True,False,0.385,GOOD,4.3,3.2372,3.7008,3.2035,2.7995,2.8,0.346,-0.2741500000000001,1,good_not_drone,0,BAD,2025-06-25 GraSi NMC811 LP57 1_5_5_2025-06-25 18-08-00_good_labeled_3class.xlsx
81,123.35,123.01,0.0031958,0.0031869,0.0123344,0.0108954,0.9972150948119408,0.4407574336968221,False,False,False,False,80,True,False,0.385,GOOD,4.3,3.2019,3.7015,3.2065,2.7999,2.7997,0.358,-0.2737500000000002,1,good_not_drone,0,BAD,2025-06-25 GraSi NMC811 LP57 1_5_5_2025-06-25 18-08-00_good_labeled_3class.xlsx
82,122.71,122.07,0.0031793,0.0031626,0.0122754,0.0108115,0.994747271411946,0.4424905632992484,False,False,False,False,80,True,False,0.385,GOOD,4.3001,3.2372,3.701,3.1997,2.7997,2.8,0.344,-0.2739500000000001,1,good_not_drone,0,BAD,2025-06-25 GraSi NMC811 LP57 1_5_5_2025-06-25 18-08-00_good_labeled_3class.xlsx
83,124.16,123.53,0.0032168,0.0032005,0.0124184,0.0109519,0.9949328525242476,0.4385483942468724,False,False,False,False,80,True,False,0.385,GOOD,4.3001,3.2253,3.7132,3.2142,2.7991,2.7999,0.34,-0.2745500000000001,1,good_not_drone,0,BAD,2025-06-25 GraSi NMC811 LP57 1_5_5_2025-06-25 18-08-00_good_labeled_3class.xlsx
84,122.85,122.82,0.0031829,0.0031819,0.0122907,0.0108805,0.999685821106538,0.4419807415299442,False,False,False,False,80,True,False,0.385,GOOD,4.3001,3.1892,3.7059,3.2068,2.7992,2.7997,0.349,-0.2744500000000003,1,good_not_drone,0,BAD,2025-06-25 GraSi NMC811 LP57 1_5_5_2025-06-25 18-08-00_good_labeled_3class.xlsx
85,121.74,121.32,0.0031541,0.0031431,0.0121754,0.0107385,0.9965124758251164,0.4436505355098861,False,False,False,False,80,True,False,0.385,GOOD,4.3,3.1439,3.6987,3.1939,2.7991,2.7997,0.343,-0.2745500000000001,1,good_not_drone,0,BAD,2025-06-25 GraSi NMC811 LP57 1_5_5_2025-06-25 18-08-00_good_labeled_3class.xlsx
86,122.88,122.69,0.0031836,0.0031786,0.0122916,0.0108729,0.9984294509360472,0.4402552819245953,False,False,False,False,80,True,False,0.385,GOOD,4.3,3.1814,3.7043,3.2055,2.7998,2.7999,0.359,-0.2738500000000004,1,good_not_drone,0,BAD,2025-06-25 GraSi NMC811 LP57 1_5_5_2025-06-25 18-08-00_good_labeled_3class.xlsx
87,120.88,120.3,0.0031318,0.0031168,0.0120926,0.0106521,0.9952104221214636,0.4435900765355534,False,False,False,False,80,True,False,0.385,GOOD,4.3001,3.1703,3.6912,3.1855,2.7997,2.7998,0.345,-0.2739500000000001,1,good_not_drone,0,BAD,2025-06-25 GraSi NMC811 LP57 1_5_5_2025-06-25 18-08-00_good_labeled_3class.xlsx
88,121.55,121.39,0.003149,0.0031449,0.0121615,0.0107533,0.9986979993648778,0.4427376766434419,False,False,False,False,80,True,False,0.385,GOOD,4.3,3.165,3.6987,3.1957,2.7995,2.7997,0.356,-0.2741500000000001,1,good_not_drone,0,BAD,2025-06-25 GraSi NMC811 LP57 1_5_5_2025-06-25 18-08-00_good_labeled_3class.xlsx
89,118.24,117.92,0.0030634,0.003055,0.0118274,0.0104229,0.9972579486844684,0.4491223117088965,False,True,False,True,100,True,False,0.385,BAD,,,,,,,,,0,bad,0,BAD,2025-06-25 GraSi NMC811 LP57 1_5_5_2025-06-25 18-08-00_good_labeled_3class.xlsx
90,116.32,115.89,0.0030137,0.0030026,0.0116296,0.0102277,0.996316819855991,0.4526297502821666,False,True,False,True,100,True,False,0.385,BAD,,,,,,,,,0,bad,0,BAD,2025-06-25 GraSi NMC811 LP57 1_5_5_2025-06-25 18-08-00_good_labeled_3class.xlsx
91,115.66,114.96,0.0029965,0.0029784,0.0115691,0.0101452,0.9939596195561488,0.4546126224170837,False,True,False,True,100,True,False,0.385,BAD,,,,,,,,,0,bad,0,BAD,2025-06-25 GraSi NMC811 LP57 1_5_5_2025-06-25 18-08-00_good_labeled_3class.xlsx
92,117.49,117.06,0.003044,0.0030328,0.0117578,0.0103494,0.9963206307490146,0.4501248721382098,False,True,False,True,100,True,False,0.385,BAD,,,,,,,,,0,bad,0,BAD,2025-06-25 GraSi NMC811 LP57 1_5_5_2025-06-25 18-08-00_good_labeled_3class.xlsx
93,118.02,117.68,0.0030577,0.0030488,0.0118115,0.010415,0.9970893154985774,0.4467726482588059,False,True,False,True,100,True,False,0.385,BAD,,,,,,,,,0,bad,0,BAD,2025-06-25 GraSi NMC811 LP57 1_5_5_2025-06-25 18-08-00_good_labeled_3class.xlsx
94,108.55,107.82,0.0028123,0.0027934,0.0108588,0.0094729,0.9932795220993492,0.4700091911550133,False,True,False,True,100,True,False,0.385,BAD,,,,,,,,,0,bad,0,BAD,2025-06-25 GraSi NMC811 LP57 1_5_5_2025-06-25 18-08-00_good_labeled_3class.xlsx
95,116.69,116.47,0.0030231,0.0030176,0.0116766,0.010299,0.9981806754655818,0.4494818647737975,False,True,False,True,100,True,False,0.385,BAD,,,,,,,,,0,bad,0,BAD,2025-06-25 GraSi NMC811 LP57 1_5_5_2025-06-25 18-08-00_good_labeled_3class.xlsx
96,113.94,113.43,0.0029519,0.0029389,0.0114032,0.0100077,0.9955960567769911,0.4577498229403467,False,True,False,True,100,True,False,0.385,BAD,,,,,,,,,0,bad,0,BAD,2025-06-25 GraSi NMC811 LP57 1_5_5_2025-06-25 18-08-00_good_labeled_3class.xlsx
97,116.74,116.37,0.0030246,0.003015,0.0116841,0.0102941,0.9968260265820272,0.4487280189675174,False,True,False,True,100,True,False,0.385,BAD,,,,,,,,,0,bad,0,BAD,2025-06-25 GraSi NMC811 LP57 1_5_5_2025-06-25 18-08-00_good_labeled_3class.xlsx
98,113.83,113.33,0.002949,0.0029361,0.0113934,0.0100017,0.9956256358087489,0.4570215997491225,False,True,False,True,100,True,False,0.385,BAD,,,,,,,,,0,bad,0,BAD,2025-06-25 GraSi NMC811 LP57 1_5_5_2025-06-25 18-08-00_good_labeled_3class.xlsx
99,115.96,115.8,0.0030044,0.0030002,0.0116081,0.0102352,0.9986020503261884,0.4521940071966624,False,True,False,True,100,True,False,0.385,BAD,,,,,,,,,0,bad,0,BAD,2025-06-25 GraSi NMC811 LP57 1_5_5_2025-06-25 18-08-00_good_labeled_3class.xlsx
100,115.49,115.11,0.0029921,0.0029823,0.0115604,0.0101769,0.9967247083987834,0.451207564287059,False,True,False,True,100,True,False,0.385,BAD,,,,,,,,,0,bad,0,BAD,2025-06-25 GraSi NMC811 LP57 1_5_5_2025-06-25 18-08-00_good_labeled_3class.xlsx
101,114.04,113.76,0.0029546,0.0029474,0.0114155,0.010044,0.9975631219115956,0.4558871609492496,False,True,False,True,100,True,False,0.385,BAD,,,,,,,,,0,bad,0,BAD,2025-06-25 GraSi NMC811 LP57 1_5_5_2025-06-25 18-08-00_good_labeled_3class.xlsx
102,113.4,112.6,0.0029381,0.0029172,0.0113508,0.0099399,0.9928865593410708,0.4559703680819371,False,True,False,True,100,True,False,0.385,BAD,,,,,,,,,0,bad,0,BAD,2025-06-25 GraSi NMC811 LP57 1_5_5_2025-06-25 18-08-00_good_labeled_3class.xlsx
103,115.1,114.79,0.0029819,0.0029739,0.0115247,0.0101507,0.9973171467856063,0.4516227585191426,False,True,False,True,100,True,False,0.385,BAD,,,,,,,,,0,bad,0,BAD,2025-06-25 GraSi NMC811 LP57 1_5_5_2025-06-25 18-08-00_good_labeled_3class.xlsx
104,113.38,112.74,0.0029373,0.002921,0.011354,0.0099598,0.9944506860041537,0.4557319715478121,False,True,False,True,100,True,False,0.385,BAD,,,,,,,,,0,bad,0,BAD,2025-06-25 GraSi NMC811 LP57 1_5_5_2025-06-25 18-08-00_good_labeled_3class.xlsx
105,112.93,112.47,0.0029258,0.002914,0.0113126,0.0099363,0.995966915031786,0.4566490470104956,False,True,False,True,100,True,False,0.385,BAD,,,,,,,,,0,bad,0,BAD,2025-06-25 GraSi NMC811 LP57 1_5_5_2025-06-25 18-08-00_good_labeled_3class.xlsx
106,111.96,111.57,0.0029007,0.0028905,0.0112187,0.0098554,0.9964836074051092,0.4580005695885476,False,True,False,True,100,True,False,0.385,BAD,,,,,,,,,0,bad,0,BAD,2025-06-25 GraSi NMC811 LP57 1_5_5_2025-06-25 18-08-00_good_labeled_3class.xlsx
107,111.07,110.87,0.0028777,0.0028725,0.0111254,0.009786,0.998193001355249,0.4592850886954527,False,True,False,True,100,True,False,0.385,BAD,,,,,,,,,0,bad,0,BAD,2025-06-25 GraSi NMC811 LP57 1_5_5_2025-06-25 18-08-00_good_labeled_3class.xlsx
108,113.1,112.42,0.0029302,0.0029127,0.0113309,0.0099464,0.9940277114190156,0.4520989443875876,False,True,False,True,100,True,False,0.385,BAD,,,,,,,,,0,bad,0,BAD,2025-06-25 GraSi NMC811 LP57 1_5_5_2025-06-25 18-08-00_good_labeled_3class.xlsx
109,112.27,112.07,0.0029086,0.0029036,0.0112497,0.009911,0.9982809599119852,0.4543881094923061,False,True,False,True,100,True,False,0.385,BAD,,,,,,,,,0,bad,0,BAD,2025-06-25 GraSi NMC811 LP57 1_5_5_2025-06-25 18-08-00_good_labeled_3class.xlsx
110,108.96,108.23,0.002823,0.0028041,0.0109116,0.0095422,0.9933049946865036,0.4623040476521001,False,True,False,True,100,True,False,0.385,BAD,,,,,,,,,0,bad,0,BAD,2025-06-25 GraSi NMC811 LP57 1_5_5_2025-06-25 18-08-00_good_labeled_3class.xlsx
111,111.71,111.23,0.0028941,0.0028817,0.0111913,0.0098334,0.99571542102899,0.4545754212311257,False,True,False,True,100,True,False,0.385,BAD,,,,,,,,,0,bad,0,BAD,2025-06-25 GraSi NMC811 LP57 1_5_5_2025-06-25 18-08-00_good_labeled_3class.xlsx
112,106.54,105.99,0.0027603,0.0027461,0.0106782,0.0093363,0.9948556316342428,0.4686527823883946,False,True,False,True,100,True,False,0.385,BAD,,,,,,,,,0,bad,0,BAD,2025-06-25 GraSi NMC811 LP57 1_5_5_2025-06-25 18-08-00_good_labeled_3class.xlsx
113,109.76,109.19,0.0028438,0.0028288,0.0110002,0.0096416,0.9947253674660664,0.4597631459276807,False,True,False,True,100,True,False,0.385,BAD,,,,,,,,,0,bad,0,BAD,2025-06-25 GraSi NMC811 LP57 1_5_5_2025-06-25 18-08-00_good_labeled_3class.xlsx
114,109.35,109.05,0.002833,0.0028252,0.0109631,0.0096349,0.9972467349099894,0.4594420499404306,False,True,False,True,100,True,False,0.385,BAD,,,,,,,,,0,bad,0,BAD,2025-06-25 GraSi NMC811 LP57 1_5_5_2025-06-25 18-08-00_good_labeled_3class.xlsx
115,104.88,104.35,0.0027171,0.0027036,0.0105177,0.0091886,0.9950314673733024,0.472274916552812,False,True,False,True,100,True,False,0.385,BAD,,,,,,,,,0,bad,0,BAD,2025-06-25 GraSi NMC811 LP57 1_5_5_2025-06-25 18-08-00_good_labeled_3class.xlsx
116,108.82,108.22,0.0028194,0.0028037,0.010911,0.00956,0.9944314393133292,0.4601924008801701,False,True,False,True,100,True,False,0.385,BAD,,,,,,,,,0,bad,0,BAD,2025-06-25 GraSi NMC811 LP57 1_5_5_2025-06-25 18-08-00_good_labeled_3class.xlsx
117,107.74,107.09,0.0027913,0.0027745,0.0108019,0.0094532,0.9939812990362912,0.4626731281528618,False,True,False,True,100,True,False,0.385,BAD,,,,,,,,,0,bad,0,BAD,2025-06-25 GraSi NMC811 LP57 1_5_5_2025-06-25 18-08-00_good_labeled_3class.xlsx
118,106.43,105.94,0.0027574,0.0027446,0.010674,0.0093459,0.9953579458910566,0.4658422773595929,False,True,False,True,100,True,False,0.385,BAD,,,,,,,,,0,bad,0,BAD,2025-06-25 GraSi NMC811 LP57 1_5_5_2025-06-25 18-08-00_good_labeled_3class.xlsx
119,103.96,103.45,0.0026934,0.0026802,0.0104279,0.0091106,0.9950991312096236,0.472425278091499,False,True,False,True,100,True,False,0.385,BAD,,,,,,,,,0,bad,0,BAD,2025-06-25 GraSi NMC811 LP57 1_5_5_2025-06-25 18-08-00_good_labeled_3class.xlsx
120,105.1,104.81,0.0027229,0.0027153,0.0105414,0.009235,0.9972088582026516,0.4702896393980152,False,True,False,True,100,True,False,0.385,BAD,,,,,,,,,0,bad,0,BAD,2025-06-25 GraSi NMC811 LP57 1_5_5_2025-06-25 18-08-00_good_labeled_3class.xlsx
121,102.18,101.99,0.0026474,0.0026424,0.0102495,0.0089742,0.9981113545365264,0.4753036362103118,False,True,False,True,100,True,False,0.385,BAD,,,,,,,,,0,bad,0,BAD,2025-06-25 GraSi NMC811 LP57 1_5_5_2025-06-25 18-08-00_good_labeled_3class.xlsx
122,100.8,100.14,0.0026114,0.0025944,0.0101068,0.0088043,0.9934900819483804,0.4766826858756907,False,True,False,True,100,True,False,0.385,BAD,,,,,,,,,0,bad,0,BAD,2025-06-25 GraSi NMC811 LP57 1_5_5_2025-06-25 18-08-00_good_labeled_3class.xlsx
123,102.79,102.38,0.0026632,0.0026524,0.0103107,0.0090202,0.9959447281465904,0.4707763943979231,False,True,False,True,100,True,False,0.385,BAD,,,,,,,,,0,bad,0,BAD,2025-06-25 GraSi NMC811 LP57 1_5_5_2025-06-25 18-08-00_good_labeled_3class.xlsx
124,104.88,104.6,0.0027171,0.00271,0.0105203,0.0092264,0.9973869198778108,0.4673098203655108,False,True,False,True,100,True,False,0.385,BAD,,,,,,,,,0,bad,0,BAD,2025-06-25 GraSi NMC811 LP57 1_5_5_2025-06-25 18-08-00_good_labeled_3class.xlsx
125,103.99,103.36,0.0026941,0.0026778,0.0104365,0.0091254,0.993949742028878,0.4660379724715753,False,True,False,True,100,True,False,0.385,BAD,,,,,,,,,0,bad,0,BAD,2025-06-25 GraSi NMC811 LP57 1_5_5_2025-06-25 18-08-00_good_labeled_3class.xlsx
126,102.85,102.46,0.0026646,0.0026546,0.0103215,0.0090416,0.9962470914959092,0.4675523072685257,False,True,False,True,100,True,False,0.385,BAD,,,,,,,,,0,bad,0,BAD,2025-06-25 GraSi NMC811 LP57 1_5_5_2025-06-25 18-08-00_good_labeled_3class.xlsx
127,101.21,100.52,0.0026221,0.0026043,0.0101579,0.0088537,0.9932115479958812,0.474309251387075,False,True,False,True,100,True,False,0.385,BAD,,,,,,,,,0,bad,0,BAD,2025-06-25 GraSi NMC811 LP57 1_5_5_2025-06-25 18-08-00_good_labeled_3class.xlsx
128,102.63,102.12,0.0026589,0.0026458,0.0103033,0.0090094,0.9950731505509796,0.4698530471206843,False,True,False,True,100,True,False,0.385,BAD,,,,,,,,,0,bad,0,BAD,2025-06-25 GraSi NMC811 LP57 1_5_5_2025-06-25 18-08-00_good_labeled_3class.xlsx
129,101.29,100.56,0.0026243,0.0026052,0.0101728,0.0088612,0.9927218686887932,0.4750349400419753,False,True,False,True,100,True,False,0.385,BAD,,,,,,,,,0,bad,0,BAD,2025-06-25 GraSi NMC811 LP57 1_5_5_2025-06-25 18-08-00_good_labeled_3class.xlsx
130,99.71,99.47,0.0025833,0.002577,0.0100176,0.0087628,0.9975612588549528,0.4774426335682485,False,True,False,True,100,True,False,0.385,BAD,,,,,,,,,0,bad,0,BAD,2025-06-25 GraSi NMC811 LP57 1_5_5_2025-06-25 18-08-00_good_labeled_3class.xlsx
131,95.99,94.53,0.0024869,0.002449,0.0096476,0.0082999,0.9847601431501064,0.4902702968783039,False,True,False,True,100,True,False,0.385,BAD,,,,,,,,,0,bad,0,BAD,2025-06-25 GraSi NMC811 LP57 1_5_5_2025-06-25 18-08-00_good_labeled_3class.xlsx
132,97.15,97.55,0.0025171,0.0025273,0.0097707,0.0085786,1.004052282388463,0.487355531805862,False,True,False,True,100,True,False,0.385,BAD,,,,,,,,,0,bad,0,BAD,2025-06-25 GraSi NMC811 LP57 1_5_5_2025-06-25 18-08-00_good_labeled_3class.xlsx
133,97.63,96.7,0.0025293,0.0025054,0.0098097,0.0085011,0.9905507452654884,0.4853139801352526,False,True,False,True,100,True,False,0.385,BAD,,,,,,,,,0,bad,0,BAD,2025-06-25 GraSi NMC811 LP57 1_5_5_2025-06-25 18-08-00_good_labeled_3class.xlsx
134,97.99,97.66,0.0025387,0.0025302,0.0098552,0.008598,0.996651829676606,0.4838364998138043,False,True,False,True,100,True,False,0.385,BAD,,,,,,,,,0,bad,0,BAD,2025-06-25 GraSi NMC811 LP57 1_5_5_2025-06-25 18-08-00_good_labeled_3class.xlsx
135,99.18,98.94,0.0025696,0.0025633,0.0099771,0.0087273,0.9975482565379826,0.4780317209476475,False,True,False,True,100,True,False,0.385,BAD,,,,,,,,,0,bad,0,BAD,2025-06-25 GraSi NMC811 LP57 1_5_5_2025-06-25 18-08-00_good_labeled_3class.xlsx
136,98.43,97.8,0.0025502,0.0025339,0.0098956,0.0086211,0.993608344443573,0.4780183642905489,False,True,False,True,100,True,False,0.385,BAD,,,,,,,,,0,bad,0,BAD,2025-06-25 GraSi NMC811 LP57 1_5_5_2025-06-25 18-08-00_good_labeled_3class.xlsx
137,97.1,96.57,0.0025157,0.002502,0.0097673,0.0085056,0.9945541996263464,0.4830172797803414,False,True,False,True,100,True,False,0.385,BAD,,,,,,,,,0,bad,0,BAD,2025-06-25 GraSi NMC811 LP57 1_5_5_2025-06-25 18-08-00_good_labeled_3class.xlsx
138,96.91,95.65,0.0025107,0.0024781,0.0097491,0.0084315,0.9870155733460788,0.4806156031266928,False,True,False,True,100,True,False,0.385,BAD,,,,,,,,,0,bad,0,BAD,2025-06-25 GraSi NMC811 LP57 1_5_5_2025-06-25 18-08-00_good_labeled_3class.xlsx
139,96.43,96.42,0.0024984,0.002498,0.0097104,0.0085014,0.999839897534422,0.4833648282699161,False,True,False,True,100,True,False,0.385,BAD,,,,,,,,,0,bad,0,BAD,2025-06-25 GraSi NMC811 LP57 1_5_5_2025-06-25 18-08-00_good_labeled_3class.xlsx
140,95.3,94.59,0.0024689,0.0024507,0.0095907,0.0083352,0.9926282960022682,0.4834537880886911,False,True,False,True,100,True,False,0.385,BAD,,,,,,,,,0,bad,0,BAD,2025-06-25 GraSi NMC811 LP57 1_5_5_2025-06-25 18-08-00_good_labeled_3class.xlsx
141,94.21,93.64,0.0024409,0.0024261,0.0094872,0.008241,0.9939366627063788,0.4899533846205659,False,True,False,True,100,True,False,0.385,BAD,,,,,,,,,0,bad,0,BAD,2025-06-25 GraSi NMC811 LP57 1_5_5_2025-06-25 18-08-00_good_labeled_3class.xlsx
142,95.46,94.71,0.0024732,0.0024538,0.0096137,0.0083571,0.9921559113698852,0.4813714586097744,False,True,False,True,100,True,False,0.385,BAD,,,,,,,,,0,bad,0,BAD,2025-06-25 GraSi NMC811 LP57 1_5_5_2025-06-25 18-08-00_good_labeled_3class.xlsx
143,93.18,92.95,0.0024142,0.0024083,0.0093888,0.0081935,0.997556126253003,0.4867977237736971,False,True,False,True,100,True,False,0.385,BAD,,,,,,,,,0,bad,0,BAD,2025-06-25 GraSi NMC811 LP57 1_5_5_2025-06-25 18-08-00_good_labeled_3class.xlsx
