Repository: mgnigh98/battery_security

# Battery Security: Early Anomaly Detection for eUAM Batteries

This repository contains the data processing pipeline and machine learning models used to study **early detection of abnormal battery cycles** for electric Urban Air Mobility (eUAM) systems.

The goal is to determine whether a battery cycle is:

- **GOOD_drone** – suitable for drone/eUAM operation
- **GOOD_not_drone** – operational but not suitable for eUAM mission profiles
- **BAD** – unsafe or degraded battery behavior

The models focus on **early-cycle detection**, using only the first few seconds of battery data (2s–60s) to predict the final cycle label.

---

File: all_csv_for_training/ALL_cycles_3class_filtered_balanced.csv (part 3 of 11)
Cycle,Chg_Spec_mAhg,DChg_Spec_mAhg,Chg_Cap_Ah,DChg_Cap_Ah,Chg_Energy_Wh,DChg_Energy_Wh,CE,IR_proxy,HF_CHG_SPEC_HIGH,HF_DCHG_SPEC_LOW,HF_MISSING,hard_fail,soft_score,SP_IR_OUTLIER,SP_CE_SOFT,IR_proxy_threshold,Label,charge_V_end,take_off_V_end,hover_V_end,cruise_V_end,landing_V_end,standby_V_end,standby_t_end_h,landing_V_rel_global,cycle_label_3class,cycle_label_3name,battery_label_3class,battery_label_3name,file
69,154.6,154.18,0.0040053,0.0039944,0.0154907,0.0140921,0.997278605847252,0.339586345783606,False,False,False,False,100,False,False,0.385,GOOD,4.3,3.6126,3.8621,3.4646,3.1764,2.7999,1.038,0.10275,2,good_drone,0,BAD,2025-06-25 GraSi NMC811 LP57 4_5_8_2025-06-26 12-36-09_good_labeled_3class.xlsx
70,154.32,153.91,0.0039981,0.0039875,0.0154655,0.0140677,0.99734874065181,0.340262557630234,False,False,False,False,100,False,False,0.385,GOOD,4.3002,3.6113,3.8616,3.4636,3.1749,2.8,1.032,0.10125,2,good_drone,0,BAD,2025-06-25 GraSi NMC811 LP57 4_5_8_2025-06-26 12-36-09_good_labeled_3class.xlsx
71,153.87,153.5,0.0039865,0.003977,0.0154218,0.0140259,0.997616957230653,0.341752373904876,False,False,False,False,100,False,False,0.385,GOOD,4.3001,3.6076,3.86,3.4609,3.1708,2.7997,1.022,0.0971499999999996,2,good_drone,0,BAD,2025-06-25 GraSi NMC811 LP57 4_5_8_2025-06-26 12-36-09_good_labeled_3class.xlsx
72,153.71,153.32,0.0039822,0.0039721,0.015407,0.0140098,0.997463713525187,0.34191572072268,False,False,False,False,100,False,False,0.385,GOOD,4.3002,3.6066,3.8602,3.4604,3.1701,2.8,1.017,0.0964499999999999,2,good_drone,0,BAD,2025-06-25 GraSi NMC811 LP57 4_5_8_2025-06-26 12-36-09_good_labeled_3class.xlsx
73,153.37,152.93,0.0039735,0.003962,0.0153741,0.0139729,0.997105826097899,0.342429248109971,False,False,False,False,100,False,False,0.385,GOOD,4.3,3.6045,3.8593,3.4585,3.1671,2.7999,1.007,0.0934499999999998,2,good_drone,0,BAD,2025-06-25 GraSi NMC811 LP57 4_5_8_2025-06-26 12-36-09_good_labeled_3class.xlsx
74,152.84,152.41,0.0039599,0.0039486,0.0153229,0.0139207,0.997146392585671,0.344039522603198,False,False,False,False,100,False,False,0.385,GOOD,4.3001,3.5998,3.857,3.4553,3.1621,2.8,0.994,0.0884499999999999,2,good_drone,0,BAD,2025-06-25 GraSi NMC811 LP57 4_5_8_2025-06-26 12-36-09_good_labeled_3class.xlsx
75,152.51,152.12,0.0039513,0.0039411,0.0152935,0.0138936,0.997418571103181,0.345188124423766,False,False,False,False,100,False,False,0.385,GOOD,4.3002,3.5985,3.8567,3.4539,3.1599,2.7999,0.987,0.0862499999999997,2,good_drone,0,BAD,2025-06-25 GraSi NMC811 LP57 4_5_8_2025-06-26 12-36-09_good_labeled_3class.xlsx
76,152.21,151.79,0.0039434,0.0039325,0.0152631,0.0138616,0.997235887812548,0.34566079574614,False,False,False,False,100,False,False,0.385,GOOD,4.3001,3.5956,3.8557,3.4521,3.1569,2.8,0.979,0.0832499999999996,2,good_drone,0,BAD,2025-06-25 GraSi NMC811 LP57 4_5_8_2025-06-26 12-36-09_good_labeled_3class.xlsx
77,151.79,151.35,0.0039326,0.0039212,0.0152218,0.0138193,0.997101154452525,0.346418023269776,False,False,False,False,100,False,False,0.385,GOOD,4.3,3.5929,3.8545,3.4497,3.1536,2.8,0.968,0.0799499999999997,2,good_drone,0,BAD,2025-06-25 GraSi NMC811 LP57 4_5_8_2025-06-26 12-36-09_good_labeled_3class.xlsx
78,151.37,150.93,0.0039218,0.0039103,0.015183,0.0137785,0.997067673007293,0.347793897979625,False,False,False,False,100,False,False,0.385,GOOD,4.3,3.5902,3.8531,3.4471,3.1498,2.7996,0.957,0.0761499999999997,2,good_drone,0,BAD,2025-06-25 GraSi NMC811 LP57 4_5_8_2025-06-26 12-36-09_good_labeled_3class.xlsx
79,151.04,150.63,0.0039132,0.0039026,0.0151517,0.0137509,0.997291219462333,0.348423453576443,False,False,False,False,100,False,False,0.385,GOOD,4.3,3.5885,3.8526,3.4459,3.1484,2.7997,0.95,0.0747499999999999,2,good_drone,0,BAD,2025-06-25 GraSi NMC811 LP57 4_5_8_2025-06-26 12-36-09_good_labeled_3class.xlsx
80,150.9,150.43,0.0039096,0.0038974,0.0151384,0.0137343,0.996879476161244,0.348144984327854,False,False,False,False,100,False,False,0.385,GOOD,4.3,3.5894,3.8527,3.4455,3.1467,2.7998,0.945,0.0730499999999998,2,good_drone,0,BAD,2025-06-25 GraSi NMC811 LP57 4_5_8_2025-06-26 12-36-09_good_labeled_3class.xlsx
81,150.37,149.95,0.0038959,0.0038848,0.0150887,0.0136864,0.99715085089453,0.349904768300118,False,False,False,False,100,False,False,0.385,GOOD,4.3001,3.5833,3.8508,3.4425,3.1431,2.7998,0.933,0.0694499999999998,2,good_drone,0,BAD,2025-06-25 GraSi NMC811 LP57 4_5_8_2025-06-26 12-36-09_good_labeled_3class.xlsx
82,149.95,149.4,0.0038849,0.0038707,0.0150464,0.0136324,0.996344822260547,0.351099990611801,False,False,False,False,100,False,False,0.385,GOOD,4.3001,3.5794,3.8486,3.4395,3.1377,2.7999,0.919,0.0640499999999999,2,good_drone,0,BAD,2025-06-25 GraSi NMC811 LP57 4_5_8_2025-06-26 12-36-09_good_labeled_3class.xlsx
83,149.25,148.77,0.0038669,0.0038543,0.0149821,0.0135669,0.996741575939383,0.354508461946769,False,False,False,False,100,False,False,0.385,GOOD,4.3,3.5712,3.8448,3.4351,3.1312,2.8,0.904,0.05755,2,good_drone,0,BAD,2025-06-25 GraSi NMC811 LP57 4_5_8_2025-06-26 12-36-09_good_labeled_3class.xlsx
84,148.92,148.42,0.0038582,0.0038451,0.0149518,0.0135339,0.996604634285418,0.355552045696787,False,False,False,False,100,False,False,0.385,GOOD,4.3001,3.5697,3.8444,3.4334,3.128,2.8,0.895,0.0543499999999999,2,good_drone,0,BAD,2025-06-25 GraSi NMC811 LP57 4_5_8_2025-06-26 12-36-09_good_labeled_3class.xlsx
85,148.42,148.0,0.0038453,0.0038345,0.0149045,0.013493,0.99719137648558,0.357188387228928,False,False,False,False,100,False,False,0.385,GOOD,4.3001,3.5654,3.8426,3.4309,3.1245,2.7997,0.884,0.0508499999999996,2,good_drone,0,BAD,2025-06-25 GraSi NMC811 LP57 4_5_8_2025-06-26 12-36-09_good_labeled_3class.xlsx
86,148.37,147.97,0.0038439,0.0038337,0.0149002,0.0134962,0.99734644501678,0.35591243447297,False,False,False,False,100,False,False,0.385,GOOD,4.3,3.5701,3.8451,3.4317,3.1263,2.7997,0.884,0.0526499999999999,2,good_drone,0,BAD,2025-06-25 GraSi NMC811 LP57 4_5_8_2025-06-26 12-36-09_good_labeled_3class.xlsx
87,148.14,147.73,0.0038381,0.0038275,0.0148777,0.0134769,0.997238216826034,0.35524781671396,False,False,False,False,100,False,False,0.385,GOOD,4.3001,3.569,3.8453,3.4313,3.1264,2.8,0.878,0.0527499999999996,2,good_drone,0,BAD,2025-06-25 GraSi NMC811 LP57 4_5_8_2025-06-26 12-36-09_good_labeled_3class.xlsx
88,148.09,147.64,0.0038367,0.0038251,0.0148706,0.0134729,0.99697656840514,0.35364820739993,False,False,False,False,100,False,False,0.385,GOOD,4.3001,3.5742,3.8476,3.4317,3.126,2.7997,0.875,0.0523499999999997,2,good_drone,0,BAD,2025-06-25 GraSi NMC811 LP57 4_5_8_2025-06-26 12-36-09_good_labeled_3class.xlsx
89,147.17,146.51,0.0038129,0.0037958,0.0147805,0.013354,0.99551522463217,0.358346798481423,False,False,False,False,100,False,False,0.385,GOOD,4.3002,3.5577,3.8393,3.4235,3.1123,2.8,0.847,0.0386499999999996,2,good_drone,0,BAD,2025-06-25 GraSi NMC811 LP57 4_5_8_2025-06-26 12-36-09_good_labeled_3class.xlsx
90,146.47,145.99,0.0037948,0.0037823,0.0147175,0.0133009,0.996706018762517,0.361716635681291,False,False,False,False,100,False,False,0.385,GOOD,4.3,3.5516,3.8374,3.4202,3.1066,2.8,0.834,0.0329499999999996,2,good_drone,0,BAD,2025-06-25 GraSi NMC811 LP57 4_5_8_2025-06-26 12-36-09_good_labeled_3class.xlsx
91,146.11,145.7,0.0037855,0.0037749,0.0146854,0.0132728,0.997199841500462,0.363315201030726,False,False,False,False,100,False,False,0.385,GOOD,4.3,3.5487,3.836,3.4182,3.1039,2.7998,0.827,0.0302499999999997,2,good_drone,0,BAD,2025-06-25 GraSi NMC811 LP57 4_5_8_2025-06-26 12-36-09_good_labeled_3class.xlsx
92,145.92,145.37,0.0037805,0.0037663,0.0146657,0.0132453,0.996243883084248,0.362508009491719,False,False,False,False,100,False,False,0.385,GOOD,4.3,3.5509,3.8368,3.4174,3.102,2.7997,0.819,0.0283499999999996,2,good_drone,0,BAD,2025-06-25 GraSi NMC811 LP57 4_5_8_2025-06-26 12-36-09_good_labeled_3class.xlsx
93,145.61,145.14,0.0037726,0.0037603,0.0146386,0.0132263,0.996739649048402,0.362889404185818,False,False,False,False,100,False,False,0.385,GOOD,4.3,3.5503,3.8373,3.417,3.1015,2.7997,0.813,0.0278499999999999,2,good_drone,0,BAD,2025-06-25 GraSi NMC811 LP57 4_5_8_2025-06-26 12-36-09_good_labeled_3class.xlsx
94,145.2,144.6,0.0037618,0.0037462,0.0145981,0.0131718,0.995853049072253,0.364572739218849,False,False,False,False,100,False,False,0.385,GOOD,4.3002,3.5456,3.8352,3.4136,3.0934,2.8,0.799,0.0197499999999997,2,good_drone,0,BAD,2025-06-25 GraSi NMC811 LP57 4_5_8_2025-06-26 12-36-09_good_labeled_3class.xlsx
95,144.34,143.8,0.0037395,0.0037255,0.014517,0.0130897,0.996256183981816,0.368527988958266,False,False,False,False,100,False,False,0.385,GOOD,4.3,3.5348,3.8291,3.408,3.085,2.7998,0.779,0.0113499999999997,2,good_drone,0,BAD,2025-06-25 GraSi NMC811 LP57 4_5_8_2025-06-26 12-36-09_good_labeled_3class.xlsx
96,143.73,143.16,0.0037237,0.0037091,0.0144608,0.0130284,0.996079168568897,0.370899043121268,False,False,False,False,100,False,False,0.385,GOOD,4.3002,3.5295,3.828,3.404,3.0786,2.7998,0.763,0.0049499999999995,2,good_drone,0,BAD,2025-06-25 GraSi NMC811 LP57 4_5_8_2025-06-26 12-36-09_good_labeled_3class.xlsx
97,143.17,142.66,0.0037093,0.0036961,0.0144083,0.0129796,0.996441377079233,0.372670191112447,False,False,False,False,100,False,False,0.385,GOOD,4.3,3.5257,3.8256,3.4013,3.0737,2.7996,0.751,4.99999999998835e-05,2,good_drone,0,BAD,2025-06-25 GraSi NMC811 LP57 4_5_8_2025-06-26 12-36-09_good_labeled_3class.xlsx
98,142.95,142.44,0.0037035,0.0036903,0.014389,0.0129632,0.996435803969218,0.372466949384354,False,False,False,False,100,False,False,0.385,GOOD,4.3002,3.5277,3.8277,3.4011,3.0727,2.7996,0.745,-0.00095,2,good_drone,0,BAD,2025-06-25 GraSi NMC811 LP57 4_5_8_2025-06-26 12-36-09_good_labeled_3class.xlsx
99,142.64,142.14,0.0036956,0.0036826,0.0143582,0.0129351,0.996482303279576,0.372723675378484,False,False,False,False,100,False,False,0.385,GOOD,4.3001,3.5263,3.8272,3.3996,3.0691,2.7999,0.738,-0.00455,2,good_drone,0,BAD,2025-06-25 GraSi NMC811 LP57 4_5_8_2025-06-26 12-36-09_good_labeled_3class.xlsx
100,142.23,141.69,0.0036848,0.003671,0.014318,0.0128945,0.996254884932696,0.373161929301648,False,False,False,False,100,False,False,0.385,GOOD,4.3001,3.5233,3.826,3.3978,3.0659,2.7997,0.727,-0.0077500000000001,2,good_drone,0,BAD,2025-06-25 GraSi NMC811 LP57 4_5_8_2025-06-26 12-36-09_good_labeled_3class.xlsx
101,141.72,141.15,0.0036718,0.0036569,0.0142707,0.0128415,0.995942044773681,0.374987048689262,False,False,False,False,100,False,False,0.385,GOOD,4.3,3.5198,3.824,3.3943,3.06,2.7996,0.713,-0.0136500000000002,2,good_drone,0,BAD,2025-06-25 GraSi NMC811 LP57 4_5_8_2025-06-26 12-36-09_good_labeled_3class.xlsx
102,141.06,140.53,0.0036546,0.0036408,0.0142061,0.0127808,0.996223936956165,0.376746009336677,False,False,False,False,100,False,False,0.385,GOOD,4.3001,3.5142,3.8214,3.3906,3.0541,2.7999,0.698,-0.0195500000000002,2,good_drone,0,BAD,2025-06-25 GraSi NMC811 LP57 4_5_8_2025-06-26 12-36-09_good_labeled_3class.xlsx
103,140.53,139.89,0.0036409,0.0036244,0.0141549,0.0127188,0.995468153478536,0.378532216552621,False,False,False,False,100,False,False,0.385,GOOD,4.3,3.5073,3.8188,3.3869,3.0466,2.7997,0.682,-0.02705,1,good_not_drone,0,BAD,2025-06-25 GraSi NMC811 LP57 4_5_8_2025-06-26 12-36-09_good_labeled_3class.xlsx
104,139.75,139.14,0.0036207,0.0036048,0.014082,0.0126421,0.995608583975474,0.382284753534906,False,False,False,False,100,False,False,0.385,GOOD,4.3002,3.4991,3.8153,3.3815,3.0346,2.7999,0.663,-0.03905,1,good_not_drone,0,BAD,2025-06-25 GraSi NMC811 LP57 4_5_8_2025-06-26 12-36-09_good_labeled_3class.xlsx
105,139.17,138.57,0.0036056,0.0035902,0.0140271,0.0125877,0.995728866208121,0.384237195473213,False,False,False,False,100,False,False,0.385,GOOD,4.3001,3.4938,3.8131,3.3781,3.0287,2.7999,0.649,-0.0449500000000001,1,good_not_drone,0,BAD,2025-06-25 GraSi NMC811 LP57 4_5_8_2025-06-26 12-36-09_good_labeled_3class.xlsx
106,138.53,137.96,0.0035891,0.0035743,0.0139672,0.0125283,0.995876403555209,0.386454663496717,False,False,False,False,80,True,False,0.385,GOOD,4.3,3.4878,3.8101,3.3748,3.0227,2.7999,0.633,-0.0509500000000003,1,good_not_drone,0,BAD,2025-06-25 GraSi NMC811 LP57 4_5_8_2025-06-26 12-36-09_good_labeled_3class.xlsx
107,138.0,137.5,0.0035754,0.0035623,0.0139166,0.0124861,0.996336074285395,0.38725278932154,False,False,False,False,80,True,False,0.385,GOOD,4.3002,3.4841,3.8095,3.3726,3.0197,2.7998,0.622,-0.0539500000000004,1,good_not_drone,0,BAD,2025-06-25 GraSi NMC811 LP57 4_5_8_2025-06-26 12-36-09_good_labeled_3class.xlsx
108,137.95,137.34,0.003574,0.0035583,0.0139113,0.0124778,0.995607162842753,0.385686964127362,False,False,False,False,80,True,False,0.385,GOOD,4.3,3.4897,3.8116,3.3731,3.0186,2.8,0.618,-0.05505,1,good_not_drone,0,BAD,2025-06-25 GraSi NMC811 LP57 4_5_8_2025-06-26 12-36-09_good_labeled_3class.xlsx
109,137.37,136.75,0.0035589,0.0035428,0.0138547,0.0124203,0.99547613026497,0.387186164045973,False,False,False,False,80,True,False,0.385,GOOD,4.3001,3.4843,3.81,3.3696,3.0109,2.7998,0.603,-0.0627500000000003,1,good_not_drone,0,BAD,2025-06-25 GraSi NMC811 LP57 4_5_8_2025-06-26 12-36-09_good_labeled_3class.xlsx
110,136.59,135.99,0.0035388,0.0035233,0.0137807,0.0123443,0.995619984175427,0.390554399547669,False,False,False,False,80,True,False,0.385,GOOD,4.3,3.4752,3.8059,3.3644,3.0001,2.7996,0.584,-0.07355,1,good_not_drone,0,BAD,2025-06-25 GraSi NMC811 LP57 4_5_8_2025-06-26 12-36-09_good_labeled_3class.xlsx
111,135.98,135.35,0.003523,0.0035066,0.0137225,0.0122828,0.995344876525688,0.392351585046415,False,False,False,False,80,True,False,0.385,GOOD,4.3,3.4696,3.8038,3.3608,2.9924,2.7998,0.568,-0.0812500000000003,1,good_not_drone,0,BAD,2025-06-25 GraSi NMC811 LP57 4_5_8_2025-06-26 12-36-09_good_labeled_3class.xlsx
112,135.51,134.96,0.0035108,0.0034965,0.0136781,0.0122461,0.995926854278227,0.393618505792369,False,False,False,False,80,True,False,0.385,GOOD,4.3,3.4675,3.8034,3.3585,2.9857,2.7996,0.558,-0.0879500000000002,1,good_not_drone,0,BAD,2025-06-25 GraSi NMC811 LP57 4_5_8_2025-06-26 12-36-09_good_labeled_3class.xlsx
113,135.09,134.44,0.0035,0.003483,0.0136386,0.012199,0.995142857142857,0.394302432221812,False,False,False,False,80,True,False,0.385,GOOD,4.3,3.4643,3.8019,3.3565,2.9807,2.7998,0.545,-0.0929500000000001,1,good_not_drone,0,BAD,2025-06-25 GraSi NMC811 LP57 4_5_8_2025-06-26 12-36-09_good_labeled_3class.xlsx
114,134.42,133.78,0.0034827,0.003466,0.0135755,0.0121359,0.995204869784937,0.39656771776267,False,False,False,False,80,True,False,0.385,GOOD,4.3002,3.4588,3.7993,3.3526,2.9719,2.7998,0.529,-0.10175,1,good_not_drone,0,BAD,2025-06-25 GraSi NMC811 LP57 4_5_8_2025-06-26 12-36-09_good_labeled_3class.xlsx
115,134.01,133.36,0.0034719,0.003455,0.0135373,0.0120978,0.995132348281921,0.397570228190114,False,False,False,False,80,True,False,0.385,GOOD,4.3,3.4579,3.7997,3.3509,2.966,2.7995,0.518,-0.10765,1,good_not_drone,0,BAD,2025-06-25 GraSi NMC811 LP57 4_5_8_2025-06-26 12-36-09_good_labeled_3class.xlsx
116,133.2,132.57,0.003451,0.0034346,0.0134584,0.0120193,0.995247754274123,0.400379192954889,False,False,False,False,80,True,False,0.385,GOOD,4.3001,3.4474,3.795,3.3459,2.9544,2.7998,0.498,-0.11925,1,good_not_drone,0,BAD,2025-06-25 GraSi NMC811 LP57 4_5_8_2025-06-26 12-36-09_good_labeled_3class.xlsx
117,132.59,131.95,0.0034351,0.0034184,0.0134,0.0119599,0.99513842391779,0.402221764714014,False,False,False,False,80,True,False,0.385,GOOD,4.3001,3.4408,3.7937,3.3424,2.9461,2.7999,0.483,-0.12755,1,good_not_drone,0,BAD,2025-06-25 GraSi NMC811 LP57 4_5_8_2025-06-26 12-36-09_good_labeled_3class.xlsx
118,132.09,131.45,0.0034222,0.0034055,0.0133533,0.0119138,0.995120098182456,0.403564001485769,False,False,False,False,80,True,False,0.385,GOOD,4.3,3.4369,3.7922,3.3401,2.9399,2.7999,0.47,-0.13375,1,good_not_drone,0,BAD,2025-06-25 GraSi NMC811 LP57 4_5_8_2025-06-26 12-36-09_good_labeled_3class.xlsx
119,131.56,130.97,0.0034086,0.0033932,0.0133025,0.0118695,0.995482016076982,0.404603182501488,False,False,False,False,80,True,False,0.385,GOOD,4.3,3.4316,3.7906,3.3378,2.9342,2.7999,0.458,-0.13945,1,good_not_drone,0,BAD,2025-06-25 GraSi NMC811 LP57 4_5_8_2025-06-26 12-36-09_good_labeled_3class.xlsx
120,131.2,130.47,0.0033992,0.0033802,0.0132676,0.0118221,0.994410449517534,0.405697911371761,False,False,False,False,80,True,False,0.385,GOOD,4.3,3.4305,3.7911,3.3349,2.92,2.7997,0.446,-0.15365,1,good_not_drone,0,BAD,2025-06-25 GraSi NMC811 LP57 4_5_8_2025-06-26 12-36-09_good_labeled_3class.xlsx
121,130.54,129.95,0.0033819,0.0033667,0.0132078,0.0117751,0.99550548508235,0.407917945130443,False,False,False,False,80,True,False,0.385,GOOD,4.3002,3.425,3.7887,3.3327,2.9167,2.7999,0.433,-0.15695,1,good_not_drone,0,BAD,2025-06-25 GraSi NMC811 LP57 4_5_8_2025-06-26 12-36-09_good_labeled_3class.xlsx
122,130.01,129.33,0.0033683,0.0033506,0.0131526,0.0117168,0.994745123652881,0.407892530698051,False,False,False,False,80,True,False,0.385,GOOD,4.3001,3.4202,3.7875,3.3295,2.9062,2.7998,0.417,-0.16745,1,good_not_drone,0,BAD,2025-06-25 GraSi NMC811 LP57 4_5_8_2025-06-26 12-36-09_good_labeled_3class.xlsx
123,129.45,128.83,0.0033539,0.0033376,0.0131014,0.01167,0.995139986284624,0.409793569124332,False,False,False,False,80,True,False,0.385,GOOD,4.3002,3.4118,3.7851,3.3274,2.9005,2.7997,0.405,-0.17315,1,good_not_drone,0,BAD,2025-06-25 GraSi NMC811 LP57 4_5_8_2025-06-26 12-36-09_good_labeled_3class.xlsx
124,129.26,128.64,0.0033489,0.0033328,0.0130859,0.011658,0.99519245125265,0.409562199306005,False,False,False,False,80,True,False,0.385,GOOD,4.3001,3.4135,3.7867,3.3279,2.9011,2.7997,0.4,-0.17255,1,good_not_drone,0,BAD,2025-06-25 GraSi NMC811 LP57 4_5_8_2025-06-26 12-36-09_good_labeled_3class.xlsx
125,128.76,128.05,0.0033359,0.0033175,0.0130362,0.0116005,0.99448424712971,0.411091346626172,False,False,False,False,80,True,False,0.385,GOOD,4.3001,3.4051,3.784,3.3249,2.8878,2.7997,0.385,-0.18585,1,good_not_drone,0,BAD,2025-06-25 GraSi NMC811 LP57 4_5_8_2025-06-26 12-36-09_good_labeled_3class.xlsx
126,128.48,127.78,0.0033287,0.0033105,0.0130133,0.0115799,0.99453240003605,0.411493273339112,False,False,False,False,80,True,False,0.385,GOOD,4.3,3.4036,3.7851,3.3249,2.8838,2.7999,0.379,-0.18985,1,good_not_drone,0,BAD,2025-06-25 GraSi NMC811 LP57 4_5_8_2025-06-26 12-36-09_good_labeled_3class.xlsx
127,127.81,127.15,0.0033114,0.0032941,0.0129503,0.0115159,0.99477562360331,0.414906274354131,False,False,False,False,80,True,False,0.385,GOOD,4.3,3.3899,3.7805,3.321,2.871,2.7996,0.363,-0.20265,1,good_not_drone,0,BAD,2025-06-25 GraSi NMC811 LP57 4_5_8_2025-06-26 12-36-09_good_labeled_3class.xlsx
128,127.62,126.93,0.0033064,0.0032884,0.0129346,0.0115003,0.99455601258166,0.414756173317947,False,False,False,False,80,True,False,0.385,GOOD,4.3002,3.3903,3.7817,3.3214,2.8653,2.7995,0.357,-0.20835,1,good_not_drone,0,BAD,2025-06-25 GraSi NMC811 LP57 4_5_8_2025-06-26 12-36-09_good_labeled_3class.xlsx
129,127.04,126.33,0.0032913,0.0032729,0.0128807,0.0114435,0.994409503843466,0.417119525850632,False,False,False,False,80,True,False,0.385,GOOD,4.3002,3.3841,3.7795,3.3183,2.8528,2.7996,0.342,-0.22085,1,good_not_drone,0,BAD,2025-06-25 GraSi NMC811 LP57 4_5_8_2025-06-26 12-36-09_good_labeled_3class.xlsx
130,126.73,126.06,0.0032834,0.003266,0.0128544,0.0114229,0.994700615215935,0.417446291559005,False,False,False,False,80,True,False,0.385,GOOD,4.3,3.3827,3.7804,3.3183,2.8499,2.7999,0.336,-0.22375,1,good_not_drone,0,BAD,2025-06-25 GraSi NMC811 LP57 4_5_8_2025-06-26 12-36-09_good_labeled_3class.xlsx
131,126.29,125.55,0.0032719,0.0032527,0.012813,0.0113741,0.994131849995415,0.4192552015222,False,False,False,False,80,True,False,0.385,GOOD,4.3002,3.3749,3.778,3.316,2.8365,2.8,0.323,-0.23715,1,good_not_drone,0,BAD,2025-06-25 GraSi NMC811 LP57 4_5_8_2025-06-26 12-36-09_good_labeled_3class.xlsx
132,125.98,125.45,0.0032639,0.0032501,0.0127878,0.0113728,0.995771929287049,0.418735508857244,False,False,False,False,80,True,False,0.385,GOOD,4.3001,3.3747,3.7811,3.3179,2.8459,2.7997,0.32,-0.22775,1,good_not_drone,0,BAD,2025-06-25 GraSi NMC811 LP57 4_5_8_2025-06-26 12-36-09_good_labeled_3class.xlsx
133,126.54,125.94,0.0032783,0.0032628,0.0128411,0.011438,0.995271939724857,0.41142163332134,False,False,False,False,80,True,False,0.385,GOOD,4.3001,3.3976,3.7886,3.3247,2.8624,2.7996,0.333,-0.21125,1,good_not_drone,0,BAD,2025-06-25 GraSi NMC811 LP57 4_5_8_2025-06-26 12-36-09_good_labeled_3class.xlsx
134,125.7,124.96,0.0032567,0.0032375,0.0127577,0.0113405,0.994104461571529,0.414513201356325,False,False,False,False,80,True,False,0.385,GOOD,4.3,3.3887,3.7843,3.3182,2.8353,2.7994,0.308,-0.23835,1,good_not_drone,0,BAD,2025-06-25 GraSi NMC811 LP57 4_5_8_2025-06-26 12-36-09_good_labeled_3class.xlsx
135,125.2,124.53,0.0032437,0.0032262,0.0127121,0.0113025,0.994604926472855,0.415664647515833,False,False,False,False,80,True,False,0.385,GOOD,4.3002,3.3878,3.7844,3.3167,2.8246,2.7994,0.297,-0.24905,1,good_not_drone,0,BAD,2025-06-25 GraSi NMC811 LP57 4_5_8_2025-06-26 12-36-09_good_labeled_3class.xlsx
136,124.9,124.2,0.0032358,0.0032178,0.0126852,0.011278,0.994437233450769,0.415387902843465,False,False,False,False,80,True,False,0.385,GOOD,4.3,3.392,3.7861,3.3164,2.8187,2.7998,0.289,-0.25495,1,good_not_drone,0,BAD,2025-06-25 GraSi NMC811 LP57 4_5_8_2025-06-26 12-36-09_good_labeled_3class.xlsx
137,124.56,123.86,0.0032272,0.0032089,0.0126551,0.0112507,0.994329449677739,0.415294530405048,False,False,False,False,80,True,False,0.385,GOOD,4.3,3.3966,3.7874,3.3159,2.8104,2.7995,0.281,-0.26325,1,good_not_drone,0,BAD,2025-06-25 GraSi NMC811 LP57 4_5_8_2025-06-26 12-36-09_good_labeled_3class.xlsx
138,124.28,123.59,0.00322,0.003202,0.0126304,0.0112315,0.994409937888199,0.414833004217084,False,False,False,False,80,True,False,0.385,GOOD,4.3,3.3987,3.7886,3.3162,2.806,2.7997,0.274,-0.26765,1,good_not_drone,0,BAD,2025-06-25 GraSi NMC811 LP57 4_5_8_2025-06-26 12-36-09_good_labeled_3class.xlsx
139,123.78,123.14,0.003207,0.0031903,0.0125828,0.0111921,0.994792641097599,0.415376875028326,False,False,False,False,80,True,False,0.385,GOOD,4.3,3.3963,3.788,3.3146,2.7997,2.7995,0.264,-0.27395,1,good_not_drone,0,BAD,2025-06-25 GraSi NMC811 LP57 4_5_8_2025-06-26 12-36-09_good_labeled_3class.xlsx
140,123.67,123.01,0.0032042,0.0031869,0.0125748,0.0111884,0.994600836402222,0.413727006680681,False,False,False,False,80,True,False,0.385,GOOD,4.3002,3.4037,3.792,3.3157,2.7988,2.7996,0.261,-0.27485,1,good_not_drone,0,BAD,2025-06-25 GraSi NMC811 LP57 4_5_8_2025-06-26 12-36-09_good_labeled_3class.xlsx
141,123.18,122.48,0.0031912,0.0031732,0.0125262,0.0111433,0.994359488593633,0.41354021997402,False,False,False,False,80,True,False,0.385,GOOD,4.3002,3.3984,3.7905,3.3134,2.7989,2.7997,0.258,-0.27475,1,good_not_drone,0,BAD,2025-06-25 GraSi NMC811 LP57 4_5_8_2025-06-26 12-36-09_good_labeled_3class.xlsx
142,122.62,121.98,0.0031768,0.0031603,0.0124724,0.0111004,0.994806094182826,0.413637796755331,False,False,False,False,80,True,False,0.385,GOOD,4.3,3.3944,3.7895,3.3108,2.7994,2.7999,0.256,-0.27425,1,good_not_drone,0,BAD,2025-06-25 GraSi NMC811 LP57 4_5_8_2025-06-26 12-36-09_good_labeled_3class.xlsx
143,121.98,121.29,0.0031603,0.0031424,0.0124102,0.0110387,0.99433598076132,0.414081080843984,False,False,False,False,80,True,False,0.385,GOOD,4.3,3.3909,3.789,3.3062,2.7994,2.7996,0.253,-0.27425,1,good_not_drone,0,BAD,2025-06-25 GraSi NMC811 LP57 4_5_8_2025-06-26 12-36-09_good_labeled_3class.xlsx
144,121.51,120.88,0.003148,0.0031317,0.0123669,0.0110075,0.994822109275731,0.413630150781375,False,False,False,False,80,True,False,0.385,GOOD,4.3001,3.3987,3.7913,3.3052,2.7994,2.7999,0.248,-0.27425,1,good_not_drone,0,BAD,2025-06-25 GraSi NMC811 LP57 4_5_8_2025-06-26 12-36-09_good_labeled_3class.xlsx
145,121.26,120.61,0.0031416,0.0031248,0.012344,0.0109899,0.994652406417112,0.412214959297502,False,False,False,False,80,True,False,0.385,GOOD,4.3001,3.4063,3.7934,3.3055,2.7975,2.7997,0.241,-0.27615,1,good_not_drone,0,BAD,2025-06-25 GraSi NMC811 LP57 4_5_8_2025-06-26 12-36-09_good_labeled_3class.xlsx
146,121.06,120.43,0.0031365,0.0031202,0.0123267,0.0109816,0.994803124501833,0.410563321196317,False,False,False,False,80,True,False,0.385,GOOD,4.3001,3.4162,3.7966,3.3065,2.7977,2.7995,0.236,-0.27595,1,good_not_drone,0,BAD,2025-06-25 GraSi NMC811 LP57 4_5_8_2025-06-26 12-36-09_good_labeled_3class.xlsx
147,121.04,120.46,0.0031358,0.0031208,0.0123277,0.0109952,0.99521653166656,0.408078325245404,False,False,False,False,80,True,False,0.385,GOOD,4.3,3.432,3.8019,3.3098,2.799,2.8,0.23,-0.27465,1,good_not_drone,0,BAD,2025-06-25 GraSi NMC811 LP57 4_5_8_2025-06-26 12-36-09_good_labeled_3class.xlsx
148,121.18,120.54,0.0031394,0.0031231,0.0123432,0.0110171,0.994807925081226,0.404089904537987,False,False,False,False,80,True,False,0.385,GOOD,4.3,3.4529,3.8094,3.3139,2.8,2.7998,0.224,-0.27365,1,good_not_drone,0,BAD,2025-06-25 GraSi NMC811 LP57 4_5_8_2025-06-26 12-36-09_good_labeled_3class.xlsx
149,120.84,120.22,0.0031308,0.0031146,0.0123104,0.0109909,0.994825603679571,0.403198199299104,False,False,False,False,80,True,False,0.385,GOOD,4.3,3.4527,3.8078,3.3134,2.7987,2.8,0.22,-0.27495,1,good_not_drone,0,BAD,2025-06-25 GraSi NMC811 LP57 4_5_8_2025-06-26 12-36-09_good_labeled_3class.xlsx
150,120.56,119.95,0.0031236,0.0031077,0.0122832,0.0109711,0.99490971955436,0.402089991707733,False,True,False,True,100,True,False,0.385,BAD,,,,,,,,,0,bad,0,BAD,2025-06-25 GraSi NMC811 LP57 4_5_8_2025-06-26 12-36-09_good_labeled_3class.xlsx
151,120.2,119.56,0.0031143,0.0030976,0.0122502,0.0109386,0.994637639276884,0.402217848873219,False,True,False,True,100,True,False,0.385,BAD,,,,,,,,,0,bad,0,BAD,2025-06-25 GraSi NMC811 LP57 4_5_8_2025-06-26 12-36-09_good_labeled_3class.xlsx
152,119.48,118.9,0.0030956,0.0030803,0.0121813,0.0108763,0.995057500969117,0.404114513701623,False,True,False,True,100,True,False,0.385,BAD,,,,,,,,,0,bad,0,BAD,2025-06-25 GraSi NMC811 LP57 4_5_8_2025-06-26 12-36-09_good_labeled_3class.xlsx
153,119.15,118.57,0.0030869,0.0030718,0.0121509,0.0108506,0.995108361139007,0.403952791641369,False,True,False,True,100,True,False,0.385,BAD,,,,,,,,,0,bad,0,BAD,2025-06-25 GraSi NMC811 LP57 4_5_8_2025-06-26 12-36-09_good_labeled_3class.xlsx
154,118.7,118.13,0.0030754,0.0030605,0.0121061,0.0108126,0.995155101775379,0.403478901356939,False,True,False,True,100,True,False,0.385,BAD,,,,,,,,,0,bad,0,BAD,2025-06-25 GraSi NMC811 LP57 4_5_8_2025-06-26 12-36-09_good_labeled_3class.xlsx
155,118.48,117.91,0.0030696,0.0030549,0.0120873,0.0107989,0.995211102423769,0.402800470826155,False,True,False,True,100,True,False,0.385,BAD,,,,,,,,,0,bad,0,BAD,2025-06-25 GraSi NMC811 LP57 4_5_8_2025-06-26 12-36-09_good_labeled_3class.xlsx
156,118.15,117.6,0.003061,0.0030468,0.0120564,0.0107743,0.995360993139497,0.402445279534932,False,True,False,True,100,True,False,0.385,BAD,,,,,,,,,0,bad,0,BAD,2025-06-25 GraSi NMC811 LP57 4_5_8_2025-06-26 12-36-09_good_labeled_3class.xlsx
157,117.92,117.35,0.0030552,0.0030402,0.0120341,0.0107547,0.99509033778476,0.401393537903949,False,True,False,True,100,True,False,0.385,BAD,,,,,,,,,0,bad,0,BAD,2025-06-25 GraSi NMC811 LP57 4_5_8_2025-06-26 12-36-09_good_labeled_3class.xlsx
158,117.59,117.01,0.0030466,0.0030314,0.0120023,0.0107279,0.995010831746865,0.400646073060435,False,True,False,True,100,True,False,0.385,BAD,,,,,,,,,0,bad,0,BAD,2025-06-25 GraSi NMC811 LP57 4_5_8_2025-06-26 12-36-09_good_labeled_3class.xlsx
159,117.26,116.65,0.0030379,0.0030223,0.0119712,0.0106989,0.99486487376148,0.400630770199328,False,True,False,True,100,True,False,0.385,BAD,,,,,,,,,0,bad,0,BAD,2025-06-25 GraSi NMC811 LP57 4_5_8_2025-06-26 12-36-09_good_labeled_3class.xlsx
160,117.01,116.35,0.0030315,0.0030143,0.0119483,0.0106753,0.994326241134752,0.399830218276335,False,True,False,True,100,True,False,0.385,BAD,,,,,,,,,0,bad,0,BAD,2025-06-25 GraSi NMC811 LP57 4_5_8_2025-06-26 12-36-09_good_labeled_3class.xlsx
161,116.43,115.89,0.0030164,0.0030025,0.0118915,0.0106346,0.995391857843787,0.400367119916536,False,True,False,True,100,True,False,0.385,BAD,,,,,,,,,0,bad,0,BAD,2025-06-25 GraSi NMC811 LP57 4_5_8_2025-06-26 12-36-09_good_labeled_3class.xlsx
162,116.06,115.48,0.003007,0.0029919,0.0118577,0.0105999,0.994978383771201,0.400499743054168,False,True,False,True,100,True,False,0.385,BAD,,,,,,,,,0,bad,0,BAD,2025-06-25 GraSi NMC811 LP57 4_5_8_2025-06-26 12-36-09_good_labeled_3class.xlsx
163,115.76,115.15,0.0029991,0.0029834,0.0118301,0.0105741,0.994765096195525,0.400238172723297,False,True,False,True,100,True,False,0.385,BAD,,,,,,,,,0,bad,0,BAD,2025-06-25 GraSi NMC811 LP57 4_5_8_2025-06-26 12-36-09_good_labeled_3class.xlsx
164,115.4,114.8,0.0029897,0.0029743,0.0117957,0.0105456,0.994848981503161,0.399872282929373,False,True,False,True,100,True,False,0.385,BAD,,,,,,,,,0,bad,0,BAD,2025-06-25 GraSi NMC811 LP57 4_5_8_2025-06-26 12-36-09_good_labeled_3class.xlsx
165,115.01,114.47,0.0029796,0.0029656,0.0117585,0.0105178,0.995301382735938,0.399734053446359,False,True,False,True,100,True,False,0.385,BAD,,,,,,,,,0,bad,0,BAD,2025-06-25 GraSi NMC811 LP57 4_5_8_2025-06-26 12-36-09_good_labeled_3class.xlsx
166,114.73,114.07,0.0029724,0.0029553,0.0117294,0.010486,0.994247073072265,0.397902622032898,False,True,False,True,100,True,False,0.385,BAD,,,,,,,,,0,bad,0,BAD,2025-06-25 GraSi NMC811 LP57 4_5_8_2025-06-26 12-36-09_good_labeled_3class.xlsx
167,114.4,113.78,0.0029638,0.0029478,0.0117017,0.0104638,0.994601525069168,0.398510301208319,False,True,False,True,100,True,False,0.385,BAD,,,,,,,,,0,bad,0,BAD,2025-06-25 GraSi NMC811 LP57 4_5_8_2025-06-26 12-36-09_good_labeled_3class.xlsx
168,114.04,113.43,0.0029545,0.0029388,0.0116679,0.0104357,0.994686072093417,0.398188927650326,False,True,False,True,100,True,False,0.385,BAD,,,,,,,,,0,bad,0,BAD,2025-06-25 GraSi NMC811 LP57 4_5_8_2025-06-26 12-36-09_good_labeled_3class.xlsx
169,113.7,113.12,0.0029458,0.0029308,0.0116367,0.0104112,0.994908004616742,0.397927520582655,False,True,False,True,100,True,False,0.385,BAD,,,,,,,,,0,bad,0,BAD,2025-06-25 GraSi NMC811 LP57 4_5_8_2025-06-26 12-36-09_good_labeled_3class.xlsx
170,113.32,112.67,0.0029358,0.002919,0.0116,0.0103739,0.994277539341917,0.397300259118273,False,True,False,True,100,True,False,0.385,BAD,,,,,,,,,0,bad,0,BAD,2025-06-25 GraSi NMC811 LP57 4_5_8_2025-06-26 12-36-09_good_labeled_3class.xlsx
171,112.9,112.29,0.002925,0.0029092,0.0115601,0.0103415,0.994598290598291,0.3974136185705,False,True,False,True,100,True,False,0.385,BAD,,,,,,,,,0,bad,0,BAD,2025-06-25 GraSi NMC811 LP57 4_5_8_2025-06-26 12-36-09_good_labeled_3class.xlsx
172,112.59,111.94,0.002917,0.0029,0.0115319,0.0103136,0.994172094617758,0.396928682042249,False,True,False,True,100,True,False,0.385,BAD,,,,,,,,,0,bad,0,BAD,2025-06-25 GraSi NMC811 LP57 4_5_8_2025-06-26 12-36-09_good_labeled_3class.xlsx
173,112.2,111.57,0.002907,0.0028905,0.0114955,0.0102847,0.994324045407637,0.396316230404251,False,True,False,True,100,True,False,0.385,BAD,,,,,,,,,0,bad,0,BAD,2025-06-25 GraSi NMC811 LP57 4_5_8_2025-06-26 12-36-09_good_labeled_3class.xlsx
174,111.98,111.38,0.0029012,0.0028855,0.0114759,0.0102741,0.99458844616021,0.394974025052833,False,True,False,True,100,True,False,0.385,BAD,,,,,,,,,0,bad,0,BAD,2025-06-25 GraSi NMC811 LP57 4_5_8_2025-06-26 12-36-09_good_labeled_3class.xlsx
175,111.74,111.11,0.0028948,0.0028786,0.0114524,0.0102557,0.994403758463452,0.393458487954851,False,True,False,True,100,True,False,0.385,BAD,,,,,,,,,0,bad,0,BAD,2025-06-25 GraSi NMC811 LP57 4_5_8_2025-06-26 12-36-09_good_labeled_3class.xlsx
176,111.35,110.66,0.0028848,0.0028671,0.0114156,0.0102187,0.993864392678869,0.393030714333261,False,True,False,True,100,True,False,0.385,BAD,,,,,,,,,0,bad,0,BAD,2025-06-25 GraSi NMC811 LP57 4_5_8_2025-06-26 12-36-09_good_labeled_3class.xlsx
177,110.98,110.36,0.0028754,0.0028593,0.0113817,0.010197,0.994400779022049,0.39204397810487,False,True,False,True,100,True,False,0.385,BAD,,,,,,,,,0,bad,0,BAD,2025-06-25 GraSi NMC811 LP57 4_5_8_2025-06-26 12-36-09_good_labeled_3class.xlsx
178,110.57,109.95,0.0028646,0.0028485,0.0113425,0.0101626,0.994379669063744,0.39183829958066,False,True,False,True,100,True,False,0.385,BAD,,,,,,,,,0,bad,0,BAD,2025-06-25 GraSi NMC811 LP57 4_5_8_2025-06-26 12-36-09_good_labeled_3class.xlsx
179,110.4,109.76,0.0028603,0.0028438,0.0113279,0.010151,0.994231374331364,0.390869113611455,False,True,False,True,100,True,False,0.385,BAD,,,,,,,,,0,bad,0,BAD,2025-06-25 GraSi NMC811 LP57 4_5_8_2025-06-26 12-36-09_good_labeled_3class.xlsx
180,109.85,109.24,0.0028459,0.0028301,0.0112737,0.0101059,0.994448153483959,0.390519821890432,False,True,False,True,100,True,False,0.385,BAD,,,,,,,,,0,bad,0,BAD,2025-06-25 GraSi NMC811 LP57 4_5_8_2025-06-26 12-36-09_good_labeled_3class.xlsx
181,109.4,108.75,0.0028344,0.0028174,0.0112311,0.010063,0.994002257973469,0.390693106951737,False,True,False,True,100,True,False,0.385,BAD,,,,,,,,,0,bad,0,BAD,2025-06-25 GraSi NMC811 LP57 4_5_8_2025-06-26 12-36-09_good_labeled_3class.xlsx
182,108.79,108.15,0.0028185,0.002802,0.0111717,0.0100098,0.994145822245875,0.391327224262758,False,True,False,True,100,True,False,0.385,BAD,,,,,,,,,0,bad,0,BAD,2025-06-25 GraSi NMC811 LP57 4_5_8_2025-06-26 12-36-09_good_labeled_3class.xlsx
183,108.43,107.81,0.0028091,0.0027932,0.0111391,0.0099839,0.994339824142964,0.391003413687129,False,True,False,True,100,True,False,0.385,BAD,,,,,,,,,0,bad,0,BAD,2025-06-25 GraSi NMC811 LP57 4_5_8_2025-06-26 12-36-09_good_labeled_3class.xlsx
184,107.95,107.34,0.0027968,0.0027808,0.011093,0.0099419,0.994279176201373,0.391124461162914,False,True,False,True,100,True,False,0.385,BAD,,,,,,,,,0,bad,0,BAD,2025-06-25 GraSi NMC811 LP57 4_5_8_2025-06-26 12-36-09_good_labeled_3class.xlsx
185,107.62,107.05,0.0027883,0.0027734,0.0110635,0.0099198,0.994656242154718,0.391064878877451,False,True,False,True,100,True,False,0.385,BAD,,,,,,,,,0,bad,0,BAD,2025-06-25 GraSi NMC811 LP57 4_5_8_2025-06-26 12-36-09_good_labeled_3class.xlsx
186,107.26,106.67,0.0027789,0.0027637,0.0110286,0.0098899,0.994530209795243,0.390192810995337,False,True,False,True,100,True,False,0.385,BAD,,,,,,,,,0,bad,0,BAD,2025-06-25 GraSi NMC811 LP57 4_5_8_2025-06-26 12-36-09_good_labeled_3class.xlsx
187,107.23,106.63,0.0027781,0.0027626,0.0110273,0.0098961,0.994420647204924,0.387198582104851,False,True,False,True,100,True,False,0.385,BAD,,,,,,,,,0,bad,0,BAD,2025-06-25 GraSi NMC811 LP57 4_5_8_2025-06-26 12-36-09_good_labeled_3class.xlsx
188,106.93,106.32,0.0027702,0.0027545,0.0109983,0.0098696,0.994332539166847,0.387136527688777,False,True,False,True,100,True,False,0.385,BAD,,,,,,,,,0,bad,0,BAD,2025-06-25 GraSi NMC811 LP57 4_5_8_2025-06-26 12-36-09_good_labeled_3class.xlsx
189,106.26,105.67,0.0027529,0.0027376,0.0109321,0.0098109,0.994442224563188,0.38736186555641,False,True,False,True,100,True,False,0.385,BAD,,,,,,,,,0,bad,0,BAD,2025-06-25 GraSi NMC811 LP57 4_5_8_2025-06-26 12-36-09_good_labeled_3class.xlsx
190,105.84,105.27,0.0027422,0.0027275,0.0108915,0.0097774,0.99463934067537,0.387063017036038,False,True,False,True,100,True,False,0.385,BAD,,,,,,,,,0,bad,0,BAD,2025-06-25 GraSi NMC811 LP57 4_5_8_2025-06-26 12-36-09_good_labeled_3class.xlsx
191,105.76,105.17,0.00274,0.0027247,0.0108865,0.009776,0.994416058394161,0.385257246562202,False,True,False,True,100,True,False,0.385,BAD,,,,,,,,,0,bad,0,BAD,2025-06-25 GraSi NMC811 LP57 4_5_8_2025-06-26 12-36-09_good_labeled_3class.xlsx
192,105.2,104.64,0.0027256,0.0027109,0.0108307,0.0097286,0.994606692104491,0.384996385029366,False,True,False,True,100,False,False,0.385,BAD,,,,,,,,,0,bad,0,BAD,2025-06-25 GraSi NMC811 LP57 4_5_8_2025-06-26 12-36-09_good_labeled_3class.xlsx
193,104.81,104.24,0.0027155,0.0027007,0.0107937,0.0096953,0.994549806665439,0.384926962715129,False,True,False,True,100,False,False,0.385,BAD,,,,,,,,,0,bad,0,BAD,2025-06-25 GraSi NMC811 LP57 4_5_8_2025-06-26 12-36-09_good_labeled_3class.xlsx
194,104.54,103.98,0.0027083,0.002694,0.0107679,0.0096762,0.994719935014585,0.384129468538808,False,True,False,True,100,False,False,0.385,BAD,,,,,,,,,0,bad,0,BAD,2025-06-25 GraSi NMC811 LP57 4_5_8_2025-06-26 12-36-09_good_labeled_3class.xlsx
195,104.23,103.68,0.0027004,0.0026861,0.0107389,0.0096519,0.994704488223967,0.383504720073101,False,True,False,True,100,False,False,0.385,BAD,,,,,,,,,0,bad,0,BAD,2025-06-25 GraSi NMC811 LP57 4_5_8_2025-06-26 12-36-09_good_labeled_3class.xlsx
196,103.81,103.24,0.0026896,0.0026748,0.0106976,0.009615,0.994497323022011,0.382733125003837,False,True,False,True,100,False,False,0.385,BAD,,,,,,,,,0,bad,0,BAD,2025-06-25 GraSi NMC811 LP57 4_5_8_2025-06-26 12-36-09_good_labeled_3class.xlsx
197,103.4,102.88,0.0026788,0.0026655,0.0106572,0.0095845,0.995035090338958,0.382587868977806,False,True,False,True,100,False,False,0.385,BAD,,,,,,,,,0,bad,0,BAD,2025-06-25 GraSi NMC811 LP57 4_5_8_2025-06-26 12-36-09_good_labeled_3class.xlsx
198,103.29,102.72,0.0026759,0.0026613,0.0106476,0.0095756,0.99454389177473,0.38098130314531,False,True,False,True,100,False,False,0.385,BAD,,,,,,,,,0,bad,0,BAD,2025-06-25 GraSi NMC811 LP57 4_5_8_2025-06-26 12-36-09_good_labeled_3class.xlsx
199,102.87,102.29,0.0026652,0.0026503,0.0106082,0.0095386,0.994409425183851,0.381199888403324,False,True,False,True,100,False,False,0.385,BAD,,,,,,,,,0,bad,0,BAD,2025-06-25 GraSi NMC811 LP57 4_5_8_2025-06-26 12-36-09_good_labeled_3class.xlsx
200,102.43,101.88,0.0026536,0.0026395,0.0105648,0.0095038,0.994686463671993,0.380702235802943,False,True,False,True,100,False,False,0.385,BAD,,,,,,,,,0,bad,0,BAD,2025-06-25 GraSi NMC811 LP57 4_5_8_2025-06-26 12-36-09_good_labeled_3class.xlsx
201,102.07,101.53,0.0026443,0.0026306,0.0105301,0.0094751,0.994819044737738,0.380310204133222,False,True,False,True,100,False,False,0.385,BAD,,,,,,,,,0,bad,0,BAD,2025-06-25 GraSi NMC811 LP57 4_5_8_2025-06-26 12-36-09_good_labeled_3class.xlsx
202,101.7,101.21,0.0026349,0.0026221,0.0104943,0.0094481,0.995142130631144,0.379550765219637,False,True,False,True,100,False,False,0.385,BAD,,,,,,,,,0,bad,0,BAD,2025-06-25 GraSi NMC811 LP57 4_5_8_2025-06-26 12-36-09_good_labeled_3class.xlsx
203,101.54,100.95,0.0026306,0.0026155,0.0104797,0.0094305,0.994259864669657,0.378147621402641,False,True,False,True,100,False,False,0.385,BAD,,,,,,,,,0,bad,0,BAD,2025-06-25 GraSi NMC811 LP57 4_5_8_2025-06-26 12-36-09_good_labeled_3class.xlsx
204,115.5,118.33,0.0029923,0.0030657,0.0117047,0.0114346,1.02452962604017,0.181756830059164,False,True,False,True,100,False,False,0.385,BAD,,,,,,,,,0,bad,0,BAD,2025-06-25 GraSi NMC811 LP57 4_5_8_2025-06-26 12-36-09_good_labeled_3class.xlsx
205,119.23,118.08,0.003089,0.0030592,0.012049,0.0114215,0.990352865004856,0.16712266947029,False,True,False,True,100,False,False,0.385,BAD,,,,,,,,,0,bad,0,BAD,2025-06-25 GraSi NMC811 LP57 4_5_8_2025-06-26 12-36-09_good_labeled_3class.xlsx
206,118.83,117.51,0.0030788,0.0030444,0.012014,0.0113736,0.988826815642458,0.166261123087798,False,True,False,True,100,False,False,0.385,BAD,,,,,,,,,0,bad,0,BAD,2025-06-25 GraSi NMC811 LP57 4_5_8_2025-06-26 12-36-09_good_labeled_3class.xlsx
207,104.79,100.8,0.0027148,0.0026114,0.0108057,0.0094649,0.961912479740681,0.355838891910038,False,True,False,True,100,False,False,0.385,BAD,,,,,,,,,0,bad,0,BAD,2025-06-25 GraSi NMC811 LP57 4_5_8_2025-06-26 12-36-09_good_labeled_3class.xlsx
208,101.2,100.41,0.002622,0.0026015,0.010456,0.0094326,0.992181540808543,0.361964324695032,False,True,False,True,100,False,False,0.385,BAD,,,,,,,,,0,bad,0,BAD,2025-06-25 GraSi NMC811 LP57 4_5_8_2025-06-26 12-36-09_good_labeled_3class.xlsx
209,100.62,100.0,0.0026068,0.0025908,0.0103979,0.0093939,0.99386220653675,0.362891708101155,False,True,False,True,100,False,False,0.385,BAD,,,,,,,,,0,bad,0,BAD,2025-06-25 GraSi NMC811 LP57 4_5_8_2025-06-26 12-36-09_good_labeled_3class.xlsx
210,100.23,99.68,0.0025968,0.0025825,0.0103602,0.0093677,0.994493222427603,0.362226014712277,False,True,False,True,100,False,False,0.385,BAD,,,,,,,,,0,bad,0,BAD,2025-06-25 GraSi NMC811 LP57 4_5_8_2025-06-26 12-36-09_good_labeled_3class.xlsx
211,99.79,99.21,0.0025853,0.0025703,0.0103164,0.0093253,0.994197965419874,0.362309415421386,False,True,False,True,100,False,False,0.385,BAD,,,,,,,,,0,bad,0,BAD,2025-06-25 GraSi NMC811 LP57 4_5_8_2025-06-26 12-36-09_good_labeled_3class.xlsx
212,98.92,98.43,0.0025629,0.0025502,0.010232,0.0092452,0.995044675953022,0.367068121853706,False,True,False,True,100,False,False,0.385,BAD,,,,,,,,,0,bad,0,BAD,2025-06-25 GraSi NMC811 LP57 4_5_8_2025-06-26 12-36-09_good_labeled_3class.xlsx
213,98.73,98.08,0.0025578,0.0025409,0.010213,0.0092166,0.993392759402612,0.365587095823871,False,True,False,True,100,False,False,0.385,BAD,,,,,,,,,0,bad,0,BAD,2025-06-25 GraSi NMC811 LP57 4_5_8_2025-06-26 12-36-09_good_labeled_3class.xlsx
