Repository: mgnigh98/battery_security

# Battery Security: Early Anomaly Detection for eUAM Batteries

This repository contains the data processing pipeline and machine learning models used to study **early detection of abnormal battery cycles** for electric Urban Air Mobility (eUAM) systems.

The goal is to determine whether a battery cycle is:

- **GOOD_drone** – suitable for drone/eUAM operation
- **GOOD_not_drone** – operational but not suitable for eUAM mission profiles
- **BAD** – unsafe or degraded battery behavior

The models focus on **early-cycle detection**, using only the first few seconds of battery data (2s–60s) to predict the final cycle label.

---

File: all_csv_for_training/ALL_cycles_3class_filtered_balanced.csv (part 4 of 11)
Cycle,Chg_Spec_mAhg,DChg_Spec_mAhg,Chg_Cap_Ah,DChg_Cap_Ah,Chg_Energy_Wh,DChg_Energy_Wh,CE,IR_proxy,HF_CHG_SPEC_HIGH,HF_DCHG_SPEC_LOW,HF_MISSING,hard_fail,soft_score,SP_IR_OUTLIER,SP_CE_SOFT,IR_proxy_threshold,Label,charge_V_end,take_off_V_end,hover_V_end,cruise_V_end,landing_V_end,standby_V_end,standby_t_end_h,landing_V_rel_global,cycle_label_3class,cycle_label_3name,battery_label_3class,battery_label_3name,file
214,98.31,97.85,0.0025471,0.0025352,0.0101745,0.0091971,0.995328020101292,0.366781690012856,False,True,False,True,100,False,False,0.385,BAD,,,,,,,,,0,bad,0,BAD,2025-06-25 GraSi NMC811 LP57 4_5_8_2025-06-26 12-36-09_good_labeled_3class.xlsx
215,97.92,97.33,0.002537,0.0025217,0.0101358,0.0091504,0.993969255025621,0.366527967279489,False,True,False,True,100,False,False,0.385,BAD,,,,,,,,,0,bad,0,BAD,2025-06-25 GraSi NMC811 LP57 4_5_8_2025-06-26 12-36-09_good_labeled_3class.xlsx
216,97.51,96.63,0.0025262,0.0025035,0.0100952,0.0090948,0.99101417148286,0.363365793470647,False,True,False,True,100,False,False,0.385,BAD,,,,,,,,,0,bad,0,BAD,2025-06-25 GraSi NMC811 LP57 4_5_8_2025-06-26 12-36-09_good_labeled_3class.xlsx
217,96.7,96.3,0.0025053,0.0024949,0.010015,0.0090621,0.995848800542849,0.365275456906744,False,True,False,True,100,False,False,0.385,BAD,,,,,,,,,0,bad,0,BAD,2025-06-25 GraSi NMC811 LP57 4_5_8_2025-06-26 12-36-09_good_labeled_3class.xlsx
218,96.42,95.97,0.0024981,0.0024863,0.0099886,0.0090311,0.995276410071654,0.366133591940525,False,True,False,True,100,False,False,0.385,BAD,,,,,,,,,0,bad,0,BAD,2025-06-25 GraSi NMC811 LP57 4_5_8_2025-06-26 12-36-09_good_labeled_3class.xlsx
219,96.06,95.61,0.0024888,0.0024771,0.0099536,0.0089977,0.99529893924783,0.36700477239401,False,True,False,True,100,False,False,0.385,BAD,,,,,,,,,0,bad,0,BAD,2025-06-25 GraSi NMC811 LP57 4_5_8_2025-06-26 12-36-09_good_labeled_3class.xlsx
220,95.59,95.1,0.0024766,0.0024638,0.0099052,0.0089485,0.994831624000646,0.36752423169543,False,True,False,True,100,False,False,0.385,BAD,,,,,,,,,0,bad,0,BAD,2025-06-25 GraSi NMC811 LP57 4_5_8_2025-06-26 12-36-09_good_labeled_3class.xlsx
221,95.42,94.97,0.0024722,0.0024605,0.0098903,0.0089412,0.995267373189871,0.366711197341916,False,True,False,True,100,False,False,0.385,BAD,,,,,,,,,0,bad,0,BAD,2025-06-25 GraSi NMC811 LP57 4_5_8_2025-06-26 12-36-09_good_labeled_3class.xlsx
222,95.06,94.63,0.0024629,0.0024516,0.0098542,0.0089095,0.99541191278574,0.366898381046354,False,True,False,True,100,False,False,0.385,BAD,,,,,,,,,0,bad,0,BAD,2025-06-25 GraSi NMC811 LP57 4_5_8_2025-06-26 12-36-09_good_labeled_3class.xlsx
223,94.79,94.34,0.0024557,0.0024441,0.0098266,0.0088831,0.995276295964491,0.367039830581672,False,True,False,True,100,False,False,0.385,BAD,,,,,,,,,0,bad,0,BAD,2025-06-25 GraSi NMC811 LP57 4_5_8_2025-06-26 12-36-09_good_labeled_3class.xlsx
224,94.42,93.88,0.0024464,0.0024323,0.0097914,0.0088413,0.994236429038587,0.367416260859444,False,True,False,True,100,False,False,0.385,BAD,,,,,,,,,0,bad,0,BAD,2025-06-25 GraSi NMC811 LP57 4_5_8_2025-06-26 12-36-09_good_labeled_3class.xlsx
225,93.81,93.42,0.0024305,0.0024204,0.0097301,0.0087958,0.995844476445176,0.369305214121305,False,True,False,True,100,False,False,0.385,BAD,,,,,,,,,0,bad,0,BAD,2025-06-25 GraSi NMC811 LP57 4_5_8_2025-06-26 12-36-09_good_labeled_3class.xlsx
226,93.7,93.23,0.0024276,0.0024154,0.0097223,0.0087811,0.994974460372384,0.369437855460144,False,True,False,True,100,False,False,0.385,BAD,,,,,,,,,0,bad,0,BAD,2025-06-25 GraSi NMC811 LP57 4_5_8_2025-06-26 12-36-09_good_labeled_3class.xlsx
227,93.34,92.91,0.0024183,0.0024072,0.0096865,0.0087527,0.995409998759459,0.369449548431165,False,True,False,True,100,False,False,0.385,BAD,,,,,,,,,0,bad,0,BAD,2025-06-25 GraSi NMC811 LP57 4_5_8_2025-06-26 12-36-09_good_labeled_3class.xlsx
228,93.06,92.59,0.0024111,0.0023989,0.009658,0.0087246,0.994940068848244,0.368723658733725,False,True,False,True,100,False,False,0.385,BAD,,,,,,,,,0,bad,0,BAD,2025-06-25 GraSi NMC811 LP57 4_5_8_2025-06-26 12-36-09_good_labeled_3class.xlsx
229,92.73,92.31,0.0024025,0.0023914,0.0096269,0.008698,0.995379812695109,0.369834372683176,False,True,False,True,100,False,False,0.385,BAD,,,,,,,,,0,bad,0,BAD,2025-06-25 GraSi NMC811 LP57 4_5_8_2025-06-26 12-36-09_good_labeled_3class.xlsx
230,92.29,91.86,0.002391,0.00238,0.0095822,0.0086559,0.995399414470933,0.370679104766124,False,True,False,True,100,False,False,0.385,BAD,,,,,,,,,0,bad,0,BAD,2025-06-25 GraSi NMC811 LP57 4_5_8_2025-06-26 12-36-09_good_labeled_3class.xlsx
4,180.29,176.51,0.004671,0.004573,0.0180397,0.0161425,0.9790194819096552,0.3321053461197478,False,False,False,False,100,False,False,0.385,GOOD,4.3001,3.7386,3.8948,3.5405,3.297,2.7999,1.597,0.2233499999999999,2,good_drone,0,BAD,2025-06-25 GraSi NMC811 LP57 DFEC 3_6_3_2025-06-25 18-08-00_bad_labeled_3class.xlsx
5,176.87,175.84,0.0045824,0.0045557,0.0176812,0.0160791,0.9941733589385474,0.3290554676700062,False,False,False,False,100,False,False,0.385,GOOD,4.3,3.7327,3.8935,3.5383,3.2922,2.8,1.58,0.2185499999999996,2,good_drone,0,BAD,2025-06-25 GraSi NMC811 LP57 DFEC 3_6_3_2025-06-25 18-08-00_bad_labeled_3class.xlsx
6,176.4,175.55,0.0045702,0.0045481,0.0176392,0.0160628,0.9951643254124548,0.3278517554177287,False,False,False,False,100,False,False,0.385,GOOD,4.3,3.7301,3.896,3.5397,3.2947,2.8,1.573,0.22105,2,good_drone,0,BAD,2025-06-25 GraSi NMC811 LP57 DFEC 3_6_3_2025-06-25 18-08-00_bad_labeled_3class.xlsx
7,174.51,173.08,0.0045213,0.0044842,0.0174512,0.0158211,0.9917943954172472,0.3315869839225423,False,False,False,False,100,False,False,0.385,GOOD,4.3,3.7187,3.8937,3.5278,3.2752,2.8,1.511,0.2015499999999997,2,good_drone,0,BAD,2025-06-25 GraSi NMC811 LP57 DFEC 3_6_3_2025-06-25 18-08-00_bad_labeled_3class.xlsx
8,172.63,171.71,0.0044724,0.0044488,0.0172877,0.0156881,0.9947231911278062,0.3390523537268875,False,False,False,False,100,False,False,0.385,GOOD,4.3,3.7168,3.8876,3.5213,3.2665,2.7998,1.477,0.19285,2,good_drone,0,BAD,2025-06-25 GraSi NMC811 LP57 DFEC 3_6_3_2025-06-25 18-08-00_bad_labeled_3class.xlsx
9,172.1,171.07,0.0044587,0.004432,0.0172338,0.0156312,0.9940117074483592,0.3383120405739022,False,False,False,False,100,False,False,0.385,GOOD,4.3001,3.7125,3.8896,3.5195,3.2611,2.7999,1.461,0.1874499999999997,2,good_drone,0,BAD,2025-06-25 GraSi NMC811 LP57 DFEC 3_6_3_2025-06-25 18-08-00_bad_labeled_3class.xlsx
10,170.87,169.98,0.004427,0.0044038,0.0171259,0.0155265,0.9947594307657556,0.3428063343819545,False,False,False,False,100,False,False,0.385,GOOD,4.3001,3.7089,3.8866,3.5144,3.2533,2.7998,1.434,0.1796499999999996,2,good_drone,0,BAD,2025-06-25 GraSi NMC811 LP57 DFEC 3_6_3_2025-06-25 18-08-00_bad_labeled_3class.xlsx
11,169.9,169.45,0.0044019,0.0043901,0.0170347,0.0154785,0.9973193393761784,0.344077754600439,False,False,False,False,100,False,False,0.385,GOOD,4.3,3.7077,3.8863,3.5124,3.2514,2.7998,1.42,0.1777499999999996,2,good_drone,0,BAD,2025-06-25 GraSi NMC811 LP57 DFEC 3_6_3_2025-06-25 18-08-00_bad_labeled_3class.xlsx
12,169.24,168.42,0.0043846,0.0043636,0.0169669,0.015379,0.9952105095105596,0.3452739008650458,False,False,False,False,100,False,False,0.385,GOOD,4.3001,3.7036,3.8833,3.5073,3.2426,2.7998,1.395,0.1689499999999997,2,good_drone,0,BAD,2025-06-25 GraSi NMC811 LP57 DFEC 3_6_3_2025-06-25 18-08-00_bad_labeled_3class.xlsx
13,168.24,167.6,0.0043586,0.0043422,0.0168733,0.0152996,0.9962373239113478,0.3477986360723468,False,False,False,False,100,False,False,0.385,GOOD,4.3001,3.7011,3.8819,3.5034,3.2367,2.7998,1.374,0.1630499999999997,2,good_drone,0,BAD,2025-06-25 GraSi NMC811 LP57 DFEC 3_6_3_2025-06-25 18-08-00_bad_labeled_3class.xlsx
14,167.57,166.94,0.0043414,0.0043251,0.0168115,0.0152407,0.9962454507762474,0.3485885634378132,False,False,False,False,100,False,False,0.385,GOOD,4.3001,3.7019,3.8818,3.5008,3.2329,2.7998,1.358,0.1592499999999997,2,good_drone,0,BAD,2025-06-25 GraSi NMC811 LP57 DFEC 3_6_3_2025-06-25 18-08-00_bad_labeled_3class.xlsx
15,166.65,165.95,0.0043176,0.0042994,0.0167252,0.0151445,0.9957846952010376,0.3512578927702452,False,False,False,False,100,False,False,0.385,GOOD,4.3001,3.6983,3.8787,3.4963,3.2258,2.7998,1.333,0.1521499999999998,2,good_drone,0,BAD,2025-06-25 GraSi NMC811 LP57 DFEC 3_6_3_2025-06-25 18-08-00_bad_labeled_3class.xlsx
16,165.6,164.92,0.0042903,0.0042726,0.0166285,0.0150432,0.9958744143766168,0.3549823759447586,False,False,False,False,100,False,False,0.385,GOOD,4.3002,3.6953,3.8762,3.4902,3.2163,2.7997,1.307,0.1426499999999997,2,good_drone,0,BAD,2025-06-25 GraSi NMC811 LP57 DFEC 3_6_3_2025-06-25 18-08-00_bad_labeled_3class.xlsx
17,164.62,164.62,0.0042651,0.0042649,0.0165381,0.015005,0.9999531077817636,0.3592873201729434,False,False,False,False,100,False,False,0.385,GOOD,4.3001,3.6937,3.8748,3.4862,3.2104,2.7998,1.299,0.1367499999999997,2,good_drone,0,BAD,2025-06-25 GraSi NMC811 LP57 DFEC 3_6_3_2025-06-25 18-08-00_bad_labeled_3class.xlsx
18,166.91,166.33,0.0043242,0.0043094,0.0167423,0.0152201,0.9965774016002958,0.3399308095819915,False,False,False,False,100,False,False,0.385,GOOD,4.3001,3.7273,3.8987,3.505,3.2393,2.7999,1.342,0.1656499999999999,2,good_drone,0,BAD,2025-06-25 GraSi NMC811 LP57 DFEC 3_6_3_2025-06-25 18-08-00_bad_labeled_3class.xlsx
19,164.54,163.88,0.004263,0.0042457,0.0165118,0.0149579,0.9959418250058644,0.3502113258430484,False,False,False,False,100,False,False,0.385,GOOD,4.3001,3.701,3.8805,3.4877,3.2142,2.8,1.281,0.1405499999999997,2,good_drone,0,BAD,2025-06-25 GraSi NMC811 LP57 DFEC 3_6_3_2025-06-25 18-08-00_bad_labeled_3class.xlsx
20,163.32,162.75,0.0042313,0.0042166,0.0163971,0.0148466,0.9965258903882966,0.3542035472385194,False,False,False,False,100,False,False,0.385,GOOD,4.3001,3.6976,3.8771,3.4814,3.2048,2.8,1.253,0.1311499999999999,2,good_drone,0,BAD,2025-06-25 GraSi NMC811 LP57 DFEC 3_6_3_2025-06-25 18-08-00_bad_labeled_3class.xlsx
21,162.21,161.57,0.0042025,0.0041861,0.0162936,0.0147305,0.99609756097561,0.3582129474958062,False,False,False,False,100,False,False,0.385,GOOD,4.3001,3.6928,3.8736,3.4745,3.1951,2.8,1.223,0.1214499999999998,2,good_drone,0,BAD,2025-06-25 GraSi NMC811 LP57 DFEC 3_6_3_2025-06-25 18-08-00_bad_labeled_3class.xlsx
22,161.15,160.22,0.0041752,0.0041509,0.0161939,0.0146014,0.9941799195248132,0.3609458668705279,False,False,False,False,100,False,False,0.385,GOOD,4.3,3.6906,3.8707,3.4682,3.1845,2.7999,1.189,0.1108499999999997,2,good_drone,0,BAD,2025-06-25 GraSi NMC811 LP57 DFEC 3_6_3_2025-06-25 18-08-00_bad_labeled_3class.xlsx
23,160.13,159.43,0.0041486,0.0041306,0.0161112,0.0145336,0.9956611869064264,0.3650066611356251,False,False,False,False,100,False,False,0.385,GOOD,4.3,3.6977,3.8749,3.4641,3.176,2.7999,1.17,0.1023499999999999,2,good_drone,0,BAD,2025-06-25 GraSi NMC811 LP57 DFEC 3_6_3_2025-06-25 18-08-00_bad_labeled_3class.xlsx
24,158.52,157.76,0.0041068,0.0040874,0.0159514,0.0143642,0.995276127398461,0.3698800260761885,False,False,False,False,100,False,False,0.385,GOOD,4.3,3.686,3.8659,3.4541,3.1618,2.7999,1.128,0.0881499999999997,2,good_drone,0,BAD,2025-06-25 GraSi NMC811 LP57 DFEC 3_6_3_2025-06-25 18-08-00_bad_labeled_3class.xlsx
25,156.88,155.79,0.0040644,0.0040362,0.0157944,0.0141682,0.9930617065249484,0.3757528907233643,False,False,False,False,100,False,False,0.385,GOOD,4.3,3.676,3.8578,3.4428,3.1412,2.8,1.079,0.0675499999999997,2,good_drone,0,BAD,2025-06-25 GraSi NMC811 LP57 DFEC 3_6_3_2025-06-25 18-08-00_bad_labeled_3class.xlsx
26,155.02,153.99,0.0040162,0.0039896,0.0156253,0.0139918,0.9933768238633536,0.3834998210126472,False,False,False,False,100,False,False,0.385,GOOD,4.3002,3.67,3.8528,3.4319,3.1236,2.7998,1.034,0.0499499999999999,2,good_drone,0,BAD,2025-06-25 GraSi NMC811 LP57 DFEC 3_6_3_2025-06-25 18-08-00_bad_labeled_3class.xlsx
27,153.29,152.15,0.0039715,0.0039418,0.0154605,0.013815,0.9925217172353014,0.3881176136070774,False,False,False,False,80,True,False,0.385,GOOD,4.3,3.6647,3.8477,3.422,3.1054,2.7999,0.988,0.0317499999999997,2,good_drone,0,BAD,2025-06-25 GraSi NMC811 LP57 DFEC 3_6_3_2025-06-25 18-08-00_bad_labeled_3class.xlsx
28,151.29,150.07,0.0039197,0.0038879,0.0152698,0.013614,0.9918871342194556,0.3940220072800851,False,False,False,False,80,True,False,0.385,GOOD,4.3001,3.6596,3.8421,3.4099,3.0815,2.7998,0.936,0.0078499999999999,2,good_drone,0,BAD,2025-06-25 GraSi NMC811 LP57 DFEC 3_6_3_2025-06-25 18-08-00_bad_labeled_3class.xlsx
29,148.76,147.18,0.0038542,0.0038133,0.0150361,0.0133325,0.9893881998858388,0.4049091108235547,False,False,False,False,80,True,False,0.385,GOOD,4.3001,3.6469,3.8307,3.3928,3.0468,2.8,0.864,-0.02685,2,good_drone,0,BAD,2025-06-25 GraSi NMC811 LP57 DFEC 3_6_3_2025-06-25 18-08-00_bad_labeled_3class.xlsx
30,146.63,145.27,0.0037988,0.0037637,0.014831,0.0131498,0.9907602400758134,0.4102784814316736,False,False,False,False,80,True,False,0.385,GOOD,4.3,3.6418,3.8249,3.3822,3.0214,2.7999,0.816,-0.0522500000000003,1,good_not_drone,0,BAD,2025-06-25 GraSi NMC811 LP57 DFEC 3_6_3_2025-06-25 18-08-00_bad_labeled_3class.xlsx
31,144.04,142.16,0.0037318,0.0036832,0.0145794,0.0128524,0.9869767940404096,0.4173353255410368,False,False,False,False,80,True,False,0.385,GOOD,4.3001,3.6338,3.8139,3.3641,2.9745,2.7999,0.738,-0.0991500000000003,1,good_not_drone,0,BAD,2025-06-25 GraSi NMC811 LP57 DFEC 3_6_3_2025-06-25 18-08-00_bad_labeled_3class.xlsx
32,140.29,137.93,0.0036347,0.0035736,0.0142062,0.0124397,0.983189809337772,0.4274935833373235,False,False,False,False,80,True,False,0.385,GOOD,4.3001,3.6154,3.7963,3.3385,2.8884,2.8,0.632,-0.1852500000000004,1,good_not_drone,0,BAD,2025-06-25 GraSi NMC811 LP57 DFEC 3_6_3_2025-06-25 18-08-00_bad_labeled_3class.xlsx
33,137.32,135.24,0.0035577,0.0035039,0.0139198,0.0121778,0.984877870534334,0.4370852428048235,False,False,False,False,80,True,False,0.385,GOOD,4.3,3.5993,3.785,3.3239,2.8099,2.8,0.565,-0.2637500000000004,1,good_not_drone,0,BAD,2025-06-25 GraSi NMC811 LP57 DFEC 3_6_3_2025-06-25 18-08-00_bad_labeled_3class.xlsx
34,135.13,133.71,0.0035009,0.0034642,0.0137117,0.0120371,0.9895169813476536,0.4419086638025003,False,False,False,False,80,True,False,0.385,GOOD,4.3001,3.5872,3.7766,3.3154,2.7992,2.7997,0.548,-0.2744500000000003,1,good_not_drone,0,BAD,2025-06-25 GraSi NMC811 LP57 DFEC 3_6_3_2025-06-25 18-08-00_bad_labeled_3class.xlsx
35,134.15,133.09,0.0034757,0.003448,0.0136195,0.0119827,0.9920303823690192,0.4432302182931718,False,False,False,False,80,True,False,0.385,GOOD,4.3001,3.5823,3.7756,3.3123,2.7992,2.7998,0.547,-0.2744500000000003,1,good_not_drone,0,BAD,2025-06-25 GraSi NMC811 LP57 DFEC 3_6_3_2025-06-25 18-08-00_bad_labeled_3class.xlsx
36,133.37,132.53,0.0034555,0.0034335,0.0135449,0.0119306,0.993633338156562,0.4450456391428039,False,False,False,False,80,True,False,0.385,GOOD,4.3,3.5739,3.7742,3.3076,2.8,2.8,0.547,-0.2736500000000004,1,good_not_drone,0,BAD,2025-06-25 GraSi NMC811 LP57 DFEC 3_6_3_2025-06-25 18-08-00_bad_labeled_3class.xlsx
37,133.37,132.73,0.0034555,0.0034389,0.0135472,0.0119562,0.995196064245406,0.443723318952387,False,False,False,False,80,True,False,0.385,GOOD,4.3,3.5784,3.78,3.3106,2.7985,2.7997,0.541,-0.27515,1,good_not_drone,0,BAD,2025-06-25 GraSi NMC811 LP57 DFEC 3_6_3_2025-06-25 18-08-00_bad_labeled_3class.xlsx
38,132.77,131.95,0.0034397,0.0034185,0.0134869,0.0118852,0.9938366718027736,0.4442228488918607,False,False,False,False,80,True,False,0.385,GOOD,4.3001,3.5742,3.7781,3.3052,2.7997,2.7998,0.535,-0.2739500000000001,1,good_not_drone,0,BAD,2025-06-25 GraSi NMC811 LP57 DFEC 3_6_3_2025-06-25 18-08-00_bad_labeled_3class.xlsx
39,132.16,131.5,0.0034239,0.003407,0.0134267,0.0118469,0.9950641081807295,0.4442404641356621,False,False,False,False,80,True,False,0.385,GOOD,4.3,3.5706,3.7779,3.3024,2.7989,2.7999,0.532,-0.27475,1,good_not_drone,0,BAD,2025-06-25 GraSi NMC811 LP57 DFEC 3_6_3_2025-06-25 18-08-00_bad_labeled_3class.xlsx
40,131.32,130.57,0.0034023,0.0033829,0.0133421,0.0117611,0.9942979748993328,0.4448618081836262,False,False,False,False,80,True,False,0.385,GOOD,4.3001,3.565,3.7749,3.2959,2.7976,2.8,0.524,-0.2760500000000001,1,good_not_drone,0,BAD,2025-06-25 GraSi NMC811 LP57 DFEC 3_6_3_2025-06-25 18-08-00_bad_labeled_3class.xlsx
41,130.18,129.41,0.0033728,0.0033527,0.0132256,0.011654,0.994040559772296,0.4452479575638977,False,False,False,False,80,True,False,0.385,GOOD,4.3002,3.5558,3.7703,3.2877,2.7998,2.7999,0.518,-0.2738500000000004,1,good_not_drone,0,BAD,2025-06-25 GraSi NMC811 LP57 DFEC 3_6_3_2025-06-25 18-08-00_bad_labeled_3class.xlsx
42,129.16,128.51,0.0033462,0.0033295,0.0131235,0.0115703,0.9950092642400334,0.4468250726097245,False,False,False,False,80,True,False,0.385,GOOD,4.3002,3.5476,3.7664,3.2802,2.7993,2.7998,0.514,-0.2743500000000001,1,good_not_drone,0,BAD,2025-06-25 GraSi NMC811 LP57 DFEC 3_6_3_2025-06-25 18-08-00_bad_labeled_3class.xlsx
43,128.3,127.58,0.0033239,0.0033055,0.0130353,0.0114843,0.9944643340654052,0.4473879696998262,False,False,False,False,80,True,False,0.385,GOOD,4.3001,3.5394,3.7635,3.273,2.7978,2.7999,0.507,-0.2758500000000002,1,good_not_drone,0,BAD,2025-06-25 GraSi NMC811 LP57 DFEC 3_6_3_2025-06-25 18-08-00_bad_labeled_3class.xlsx
44,127.07,126.28,0.0032922,0.0032717,0.01291,0.0113651,0.9937731608043254,0.4476301329534618,False,False,False,False,80,True,False,0.385,GOOD,4.3,3.5326,3.7581,3.2632,2.7995,2.8,0.498,-0.2741500000000001,1,good_not_drone,0,BAD,2025-06-25 GraSi NMC811 LP57 DFEC 3_6_3_2025-06-25 18-08-00_bad_labeled_3class.xlsx
45,125.71,124.94,0.0032569,0.0032369,0.0127729,0.0112411,0.9938591912554884,0.4489987531240467,False,False,False,False,80,True,False,0.385,GOOD,4.3,3.5174,3.7513,3.2523,2.7999,2.7998,0.495,-0.2737500000000002,1,good_not_drone,0,BAD,2025-06-25 GraSi NMC811 LP57 DFEC 3_6_3_2025-06-25 18-08-00_bad_labeled_3class.xlsx
46,124.3,123.3,0.0032203,0.0031945,0.0126305,0.0110918,0.991988324069186,0.4499948433732519,False,False,False,False,80,True,False,0.385,GOOD,4.3001,3.5071,3.7447,3.239,2.7977,2.7999,0.482,-0.2759500000000004,1,good_not_drone,0,BAD,2025-06-25 GraSi NMC811 LP57 DFEC 3_6_3_2025-06-25 18-08-00_bad_labeled_3class.xlsx
47,122.66,121.65,0.0031778,0.0031517,0.0124659,0.0109398,0.991786770721883,0.4517291319421015,False,False,False,False,80,True,False,0.385,GOOD,4.3001,3.4929,3.7366,3.2246,2.7978,2.8,0.471,-0.2758500000000002,1,good_not_drone,0,BAD,2025-06-25 GraSi NMC811 LP57 DFEC 3_6_3_2025-06-25 18-08-00_bad_labeled_3class.xlsx
48,120.55,119.42,0.0031232,0.0030939,0.0122563,0.0107326,0.9906185963114754,0.4553213426330318,False,True,False,True,100,True,False,0.385,BAD,,,,,,,,,0,bad,0,BAD,2025-06-25 GraSi NMC811 LP57 DFEC 3_6_3_2025-06-25 18-08-00_bad_labeled_3class.xlsx
49,118.83,117.83,0.0030785,0.0030527,0.012087,0.0105863,0.9916192951112556,0.4584146558815951,False,True,False,True,100,True,False,0.385,BAD,,,,,,,,,0,bad,0,BAD,2025-06-25 GraSi NMC811 LP57 DFEC 3_6_3_2025-06-25 18-08-00_bad_labeled_3class.xlsx
50,117.16,115.98,0.0030353,0.0030047,0.011919,0.0104164,0.9899186241887128,0.4600925489084662,False,True,False,True,100,True,False,0.385,BAD,,,,,,,,,0,bad,0,BAD,2025-06-25 GraSi NMC811 LP57 DFEC 3_6_3_2025-06-25 18-08-00_bad_labeled_3class.xlsx
51,115.27,114.13,0.0029864,0.0029568,0.0117312,0.0102427,0.9900884007500668,0.4640912631490748,False,True,False,True,100,True,False,0.385,BAD,,,,,,,,,0,bad,0,BAD,2025-06-25 GraSi NMC811 LP57 DFEC 3_6_3_2025-06-25 18-08-00_bad_labeled_3class.xlsx
52,113.58,112.25,0.0029425,0.0029083,0.0115624,0.0100725,0.9883772302463892,0.4660842715678748,False,True,False,True,100,True,False,0.385,BAD,,,,,,,,,0,bad,0,BAD,2025-06-25 GraSi NMC811 LP57 DFEC 3_6_3_2025-06-25 18-08-00_bad_labeled_3class.xlsx
53,111.44,110.15,0.0028871,0.0028536,0.0113525,0.0098748,0.9883966610093172,0.4716754605089273,False,True,False,True,100,True,False,0.385,BAD,,,,,,,,,0,bad,0,BAD,2025-06-25 GraSi NMC811 LP57 DFEC 3_6_3_2025-06-25 18-08-00_bad_labeled_3class.xlsx
54,109.13,107.75,0.0028274,0.0027916,0.011125,0.0096488,0.9873381905637688,0.4783412272610432,False,True,False,True,100,True,False,0.385,BAD,,,,,,,,,0,bad,0,BAD,2025-06-25 GraSi NMC811 LP57 DFEC 3_6_3_2025-06-25 18-08-00_bad_labeled_3class.xlsx
55,106.41,104.72,0.0027569,0.002713,0.010856,0.0093613,0.984076317603105,0.4872217117210864,False,True,False,True,100,True,False,0.385,BAD,,,,,,,,,0,bad,0,BAD,2025-06-25 GraSi NMC811 LP57 DFEC 3_6_3_2025-06-25 18-08-00_bad_labeled_3class.xlsx
56,103.69,101.57,0.0026864,0.0026316,0.0105887,0.0090661,0.9796009529481836,0.4965042599492437,False,True,False,True,100,True,False,0.385,BAD,,,,,,,,,0,bad,0,BAD,2025-06-25 GraSi NMC811 LP57 DFEC 3_6_3_2025-06-25 18-08-00_bad_labeled_3class.xlsx
57,100.22,96.31,0.0025964,0.0024951,0.0102504,0.0086013,0.9609844399938376,0.5006512379114398,False,True,False,True,100,True,False,0.385,BAD,,,,,,,,,0,bad,0,BAD,2025-06-25 GraSi NMC811 LP57 DFEC 3_6_3_2025-06-25 18-08-00_bad_labeled_3class.xlsx
58,94.88,91.92,0.0024582,0.0023815,0.0097227,0.0081925,0.9687983077048248,0.5151523436160823,False,True,False,True,100,True,False,0.385,BAD,,,,,,,,,0,bad,0,BAD,2025-06-25 GraSi NMC811 LP57 DFEC 3_6_3_2025-06-25 18-08-00_bad_labeled_3class.xlsx
59,89.52,86.61,0.0023193,0.0022438,0.0091896,0.0076895,0.9674470745483552,0.5352311419331328,False,True,False,True,100,True,False,0.385,BAD,,,,,,,,,0,bad,0,BAD,2025-06-25 GraSi NMC811 LP57 DFEC 3_6_3_2025-06-25 18-08-00_bad_labeled_3class.xlsx
60,84.91,82.61,0.0021998,0.0021402,0.0087394,0.0073104,0.9729066278752614,0.5570601736534249,False,True,False,True,100,True,False,0.385,BAD,,,,,,,,,0,bad,0,BAD,2025-06-25 GraSi NMC811 LP57 DFEC 3_6_3_2025-06-25 18-08-00_bad_labeled_3class.xlsx
61,82.1,80.92,0.0021271,0.0020965,0.0084655,0.0071516,0.9856142165389498,0.5686225376153016,False,True,False,True,100,True,False,0.385,BAD,,,,,,,,,0,bad,0,BAD,2025-06-25 GraSi NMC811 LP57 DFEC 3_6_3_2025-06-25 18-08-00_bad_labeled_3class.xlsx
62,81.38,80.42,0.0021084,0.0020836,0.0084013,0.0071157,0.9882375260861318,0.5695814589688131,False,True,False,True,100,True,False,0.385,BAD,,,,,,,,,0,bad,0,BAD,2025-06-25 GraSi NMC811 LP57 DFEC 3_6_3_2025-06-25 18-08-00_bad_labeled_3class.xlsx
63,80.82,80.09,0.002094,0.002075,0.0083478,0.0070872,0.9909264565425024,0.5710148790002423,False,True,False,True,100,True,False,0.385,BAD,,,,,,,,,0,bad,0,BAD,2025-06-25 GraSi NMC811 LP57 DFEC 3_6_3_2025-06-25 18-08-00_bad_labeled_3class.xlsx
64,88.27,83.62,0.0022868,0.0021664,0.0091658,0.0074348,0.947350008745846,0.5762650988564784,False,True,False,True,100,True,False,0.385,BAD,,,,,,,,,0,bad,0,BAD,2025-06-25 GraSi NMC811 LP57 DFEC 3_6_3_2025-06-25 18-08-00_bad_labeled_3class.xlsx
65,80.16,79.7,0.0020767,0.0020649,0.0082789,0.0070478,0.9943179082197718,0.5734217300405198,False,True,False,True,100,True,False,0.385,BAD,,,,,,,,,0,bad,0,BAD,2025-06-25 GraSi NMC811 LP57 DFEC 3_6_3_2025-06-25 18-08-00_bad_labeled_3class.xlsx
66,79.44,79.01,0.002058,0.002047,0.0082078,0.0069754,0.9946550048590866,0.5806201020431905,False,True,False,True,100,True,False,0.385,BAD,,,,,,,,,0,bad,0,BAD,2025-06-25 GraSi NMC811 LP57 DFEC 3_6_3_2025-06-25 18-08-00_bad_labeled_3class.xlsx
67,79.46,79.23,0.0020587,0.0020528,0.0082114,0.0069976,0.9971341137611114,0.5798261212675326,False,True,False,True,100,True,False,0.385,BAD,,,,,,,,,0,bad,0,BAD,2025-06-25 GraSi NMC811 LP57 DFEC 3_6_3_2025-06-25 18-08-00_bad_labeled_3class.xlsx
68,79.21,79.08,0.0020523,0.0020489,0.0081801,0.0069746,0.9983433221263948,0.5817503095934997,False,True,False,True,100,True,False,0.385,BAD,,,,,,,,,0,bad,0,BAD,2025-06-25 GraSi NMC811 LP57 DFEC 3_6_3_2025-06-25 18-08-00_bad_labeled_3class.xlsx
69,78.99,78.66,0.0020465,0.002038,0.0081543,0.006935,0.9958465673100414,0.5816642118823703,False,True,False,True,100,True,False,0.385,BAD,,,,,,,,,0,bad,0,BAD,2025-06-25 GraSi NMC811 LP57 DFEC 3_6_3_2025-06-25 18-08-00_bad_labeled_3class.xlsx
70,79.02,78.89,0.0020473,0.0020438,0.0081535,0.0069576,0.9982904312997608,0.5783154083582529,False,True,False,True,100,True,False,0.385,BAD,,,,,,,,,0,bad,0,BAD,2025-06-25 GraSi NMC811 LP57 DFEC 3_6_3_2025-06-25 18-08-00_bad_labeled_3class.xlsx
71,78.69,78.46,0.0020386,0.0020328,0.008116,0.0069169,0.9971549102325126,0.5785169477799452,False,True,False,True,100,True,False,0.385,BAD,,,,,,,,,0,bad,0,BAD,2025-06-25 GraSi NMC811 LP57 DFEC 3_6_3_2025-06-25 18-08-00_bad_labeled_3class.xlsx
72,78.66,78.71,0.0020379,0.0020391,0.0081105,0.0069372,1.000588841454438,0.5777430232044636,False,True,False,True,100,True,False,0.385,BAD,,,,,,,,,0,bad,0,BAD,2025-06-25 GraSi NMC811 LP57 DFEC 3_6_3_2025-06-25 18-08-00_bad_labeled_3class.xlsx
73,78.66,78.39,0.0020379,0.0020309,0.0081053,0.006909,0.996565091515776,0.575340507293721,False,True,False,True,100,True,False,0.385,BAD,,,,,,,,,0,bad,0,BAD,2025-06-25 GraSi NMC811 LP57 DFEC 3_6_3_2025-06-25 18-08-00_bad_labeled_3class.xlsx
74,78.35,78.15,0.00203,0.0020247,0.0080763,0.0068896,0.9973891625615764,0.575697186544208,False,True,False,True,100,True,False,0.385,BAD,,,,,,,,,0,bad,0,BAD,2025-06-25 GraSi NMC811 LP57 DFEC 3_6_3_2025-06-25 18-08-00_bad_labeled_3class.xlsx
75,78.33,78.44,0.0020292,0.0020322,0.0080704,0.0069163,1.001478415138971,0.5737778769498827,False,True,False,True,100,True,False,0.385,BAD,,,,,,,,,0,bad,0,BAD,2025-06-25 GraSi NMC811 LP57 DFEC 3_6_3_2025-06-25 18-08-00_bad_labeled_3class.xlsx
76,78.38,78.14,0.0020307,0.0020245,0.0080742,0.006891,0.9969468656128428,0.5722639576839788,False,True,False,True,100,True,False,0.385,BAD,,,,,,,,,0,bad,0,BAD,2025-06-25 GraSi NMC811 LP57 DFEC 3_6_3_2025-06-25 18-08-00_bad_labeled_3class.xlsx
77,78.16,78.02,0.0020249,0.0020212,0.0080477,0.0068782,0.9981727492715688,0.5713412004318248,False,True,False,True,100,True,False,0.385,BAD,,,,,,,,,0,bad,0,BAD,2025-06-25 GraSi NMC811 LP57 DFEC 3_6_3_2025-06-25 18-08-00_bad_labeled_3class.xlsx
78,78.32,78.39,0.0020292,0.0020309,0.0080646,0.0069122,1.00083776857875,0.5707598938796536,False,True,False,True,100,True,False,0.385,BAD,,,,,,,,,0,bad,0,BAD,2025-06-25 GraSi NMC811 LP57 DFEC 3_6_3_2025-06-25 18-08-00_bad_labeled_3class.xlsx
79,78.52,78.2,0.0020343,0.0020259,0.0080786,0.0068923,0.995870815513936,0.5691011255298304,False,True,False,True,100,True,False,0.385,BAD,,,,,,,,,0,bad,0,BAD,2025-06-25 GraSi NMC811 LP57 DFEC 3_6_3_2025-06-25 18-08-00_bad_labeled_3class.xlsx
80,78.02,78.17,0.0020213,0.0020253,0.0080258,0.0068927,1.001978924454559,0.5673146950512997,False,True,False,True,100,True,False,0.385,BAD,,,,,,,,,0,bad,0,BAD,2025-06-25 GraSi NMC811 LP57 DFEC 3_6_3_2025-06-25 18-08-00_bad_labeled_3class.xlsx
81,78.52,78.41,0.0020343,0.0020315,0.0080737,0.0069138,0.998623605171312,0.5654872759397587,False,True,False,True,100,True,False,0.385,BAD,,,,,,,,,0,bad,0,BAD,2025-06-25 GraSi NMC811 LP57 DFEC 3_6_3_2025-06-25 18-08-00_bad_labeled_3class.xlsx
82,78.13,78.42,0.0020242,0.0020317,0.0080323,0.0069139,1.00370516747357,0.5651233039808803,False,True,False,True,100,True,False,0.385,BAD,,,,,,,,,0,bad,0,BAD,2025-06-25 GraSi NMC811 LP57 DFEC 3_6_3_2025-06-25 18-08-00_bad_labeled_3class.xlsx
83,78.44,77.96,0.0020321,0.0020198,0.0080553,0.0068727,0.9939471482702624,0.5613637307958435,False,True,False,True,100,True,False,0.385,BAD,,,,,,,,,0,bad,0,BAD,2025-06-25 GraSi NMC811 LP57 DFEC 3_6_3_2025-06-25 18-08-00_bad_labeled_3class.xlsx
84,95.55,87.46,0.0024754,0.002266,0.0099619,0.0077522,0.9154076108911692,0.6032652599014723,False,True,False,True,100,True,False,0.385,BAD,,,,,,,,,0,bad,0,BAD,2025-06-25 GraSi NMC811 LP57 DFEC 3_6_3_2025-06-25 18-08-00_bad_labeled_3class.xlsx
85,77.69,78.34,0.0020127,0.0020296,0.0079862,0.0069126,1.008396681075173,0.5620110240453999,False,True,False,True,100,True,False,0.385,BAD,,,,,,,,,0,bad,0,BAD,2025-06-25 GraSi NMC811 LP57 DFEC 3_6_3_2025-06-25 18-08-00_bad_labeled_3class.xlsx
86,77.71,78.0,0.0020134,0.0020208,0.0079912,0.0068731,1.003675374987583,0.5678298973677633,False,True,False,True,100,True,False,0.385,BAD,,,,,,,,,0,bad,0,BAD,2025-06-25 GraSi NMC811 LP57 DFEC 3_6_3_2025-06-25 18-08-00_bad_labeled_3class.xlsx
87,77.63,77.73,0.0020112,0.0020138,0.0079807,0.00685,1.001292760540971,0.566599033692186,False,True,False,True,100,True,False,0.385,BAD,,,,,,,,,0,bad,0,BAD,2025-06-25 GraSi NMC811 LP57 DFEC 3_6_3_2025-06-25 18-08-00_bad_labeled_3class.xlsx
88,77.46,77.54,0.0020069,0.0020088,0.0079623,0.0068311,1.000946733768499,0.5668748398471317,False,True,False,True,100,True,False,0.385,BAD,,,,,,,,,0,bad,0,BAD,2025-06-25 GraSi NMC811 LP57 DFEC 3_6_3_2025-06-25 18-08-00_bad_labeled_3class.xlsx
89,77.3,77.44,0.0020026,0.0020062,0.0079444,0.0068211,1.001797663038051,0.5670328752066038,False,True,False,True,100,True,False,0.385,BAD,,,,,,,,,0,bad,0,BAD,2025-06-25 GraSi NMC811 LP57 DFEC 3_6_3_2025-06-25 18-08-00_bad_labeled_3class.xlsx
90,77.52,77.63,0.0020084,0.0020113,0.0079635,0.006839,1.001443935471022,0.5648082235984098,False,True,False,True,100,True,False,0.385,BAD,,,,,,,,,0,bad,0,BAD,2025-06-25 GraSi NMC811 LP57 DFEC 3_6_3_2025-06-25 18-08-00_bad_labeled_3class.xlsx
91,77.66,77.42,0.002012,0.0020059,0.007969,0.0068208,0.9969681908548708,0.5603666747706595,False,True,False,True,100,True,False,0.385,BAD,,,,,,,,,0,bad,0,BAD,2025-06-25 GraSi NMC811 LP57 DFEC 3_6_3_2025-06-25 18-08-00_bad_labeled_3class.xlsx
92,77.38,77.29,0.0020047,0.0020026,0.0079397,0.0068142,0.99895246171497,0.5578662040738767,False,True,False,True,100,True,False,0.385,BAD,,,,,,,,,0,bad,0,BAD,2025-06-25 GraSi NMC811 LP57 DFEC 3_6_3_2025-06-25 18-08-00_bad_labeled_3class.xlsx
93,76.91,77.1,0.0019926,0.0019975,0.0078978,0.0067937,1.002459098665061,0.5624638144865663,False,True,False,True,100,True,False,0.385,BAD,,,,,,,,,0,bad,0,BAD,2025-06-25 GraSi NMC811 LP57 DFEC 3_6_3_2025-06-25 18-08-00_bad_labeled_3class.xlsx
94,77.35,77.35,0.002004,0.0020039,0.0079348,0.0068146,0.9999500998003992,0.5588123418814348,False,True,False,True,100,True,False,0.385,BAD,,,,,,,,,0,bad,0,BAD,2025-06-25 GraSi NMC811 LP57 DFEC 3_6_3_2025-06-25 18-08-00_bad_labeled_3class.xlsx
95,77.24,77.18,0.0020012,0.0019996,0.0079249,0.0068022,0.9992004797121726,0.5582935995554097,False,True,False,True,100,True,False,0.385,BAD,,,,,,,,,0,bad,0,BAD,2025-06-25 GraSi NMC811 LP57 DFEC 3_6_3_2025-06-25 18-08-00_bad_labeled_3class.xlsx
96,76.96,76.68,0.0019939,0.0019866,0.007892,0.0067517,0.996338833441998,0.5594513608800207,False,True,False,True,100,True,False,0.385,BAD,,,,,,,,,0,bad,0,BAD,2025-06-25 GraSi NMC811 LP57 DFEC 3_6_3_2025-06-25 18-08-00_bad_labeled_3class.xlsx
97,76.66,76.61,0.0019861,0.0019848,0.0078603,0.0067468,0.9993454508836412,0.558421527398572,False,True,False,True,100,True,False,0.385,BAD,,,,,,,,,0,bad,0,BAD,2025-06-25 GraSi NMC811 LP57 DFEC 3_6_3_2025-06-25 18-08-00_bad_labeled_3class.xlsx
98,76.71,76.58,0.0019875,0.0019841,0.0078683,0.0067442,0.9982893081761004,0.5597700536878243,False,True,False,True,100,True,False,0.385,BAD,,,,,,,,,0,bad,0,BAD,2025-06-25 GraSi NMC811 LP57 DFEC 3_6_3_2025-06-25 18-08-00_bad_labeled_3class.xlsx
99,76.19,76.07,0.0019738,0.0019707,0.0078132,0.0066959,0.9984294254737056,0.5607290744969582,False,True,False,True,100,True,False,0.385,BAD,,,,,,,,,0,bad,0,BAD,2025-06-25 GraSi NMC811 LP57 DFEC 3_6_3_2025-06-25 18-08-00_bad_labeled_3class.xlsx
100,76.1,76.04,0.0019716,0.00197,0.0078052,0.0066958,0.999188476364374,0.5599319267610219,False,True,False,True,100,True,False,0.385,BAD,,,,,,,,,0,bad,0,BAD,2025-06-25 GraSi NMC811 LP57 DFEC 3_6_3_2025-06-25 18-08-00_bad_labeled_3class.xlsx
101,75.6,75.49,0.0019587,0.0019559,0.0077526,0.0066437,0.9985704804206872,0.5612850894776935,False,True,False,True,100,True,False,0.385,BAD,,,,,,,,,0,bad,0,BAD,2025-06-25 GraSi NMC811 LP57 DFEC 3_6_3_2025-06-25 18-08-00_bad_labeled_3class.xlsx
102,75.41,75.16,0.0019537,0.0019472,0.007736,0.0066157,0.9966729794748426,0.5621210811510795,False,True,False,True,100,True,False,0.385,BAD,,,,,,,,,0,bad,0,BAD,2025-06-25 GraSi NMC811 LP57 DFEC 3_6_3_2025-06-25 18-08-00_bad_labeled_3class.xlsx
103,75.32,74.95,0.0019515,0.0019419,0.0077254,0.0065945,0.9950807071483476,0.562797515322027,False,True,False,True,100,True,False,0.385,BAD,,,,,,,,,0,bad,0,BAD,2025-06-25 GraSi NMC811 LP57 DFEC 3_6_3_2025-06-25 18-08-00_bad_labeled_3class.xlsx
104,74.94,74.8,0.0019414,0.0019379,0.0076847,0.0065863,0.9981971772947358,0.5596500584946882,False,True,False,True,100,True,False,0.385,BAD,,,,,,,,,0,bad,0,BAD,2025-06-25 GraSi NMC811 LP57 DFEC 3_6_3_2025-06-25 18-08-00_bad_labeled_3class.xlsx
105,74.46,74.71,0.0019292,0.0019356,0.0076384,0.0065722,1.003317437279701,0.5639284526334323,False,True,False,True,100,True,False,0.385,BAD,,,,,,,,,0,bad,0,BAD,2025-06-25 GraSi NMC811 LP57 DFEC 3_6_3_2025-06-25 18-08-00_bad_labeled_3class.xlsx
106,74.69,74.67,0.001935,0.0019345,0.0076594,0.0065676,0.9997416020671834,0.5633604687895502,False,True,False,True,100,True,False,0.385,BAD,,,,,,,,,0,bad,0,BAD,2025-06-25 GraSi NMC811 LP57 DFEC 3_6_3_2025-06-25 18-08-00_bad_labeled_3class.xlsx
107,74.8,74.82,0.0019378,0.0019384,0.0076649,0.0065804,1.000309629476726,0.5607063965002883,False,True,False,True,100,True,False,0.385,BAD,,,,,,,,,0,bad,0,BAD,2025-06-25 GraSi NMC811 LP57 DFEC 3_6_3_2025-06-25 18-08-00_bad_labeled_3class.xlsx
108,74.91,74.39,0.0019407,0.0019274,0.007674,0.006543,0.9931468027000566,0.5595146642732356,False,True,False,True,100,True,False,0.385,BAD,,,,,,,,,0,bad,0,BAD,2025-06-25 GraSi NMC811 LP57 DFEC 3_6_3_2025-06-25 18-08-00_bad_labeled_3class.xlsx
109,74.27,74.23,0.0019242,0.0019231,0.0076119,0.0065313,0.99942833385303,0.5596425222067896,False,True,False,True,100,True,False,0.385,BAD,,,,,,,,,0,bad,0,BAD,2025-06-25 GraSi NMC811 LP57 DFEC 3_6_3_2025-06-25 18-08-00_bad_labeled_3class.xlsx
110,74.08,74.18,0.0019192,0.0019219,0.0075924,0.0065257,1.001406836181742,0.5605813325491757,False,True,False,True,100,True,False,0.385,BAD,,,,,,,,,0,bad,0,BAD,2025-06-25 GraSi NMC811 LP57 DFEC 3_6_3_2025-06-25 18-08-00_bad_labeled_3class.xlsx
111,74.13,73.91,0.0019206,0.0019148,0.0075963,0.0065012,0.9969801103821724,0.5599331588135028,False,True,False,True,100,True,False,0.385,BAD,,,,,,,,,0,bad,0,BAD,2025-06-25 GraSi NMC811 LP57 DFEC 3_6_3_2025-06-25 18-08-00_bad_labeled_3class.xlsx
112,73.85,73.78,0.0019134,0.0019116,0.0075674,0.0064908,0.9990592662276576,0.5594690789135681,False,True,False,True,100,True,False,0.385,BAD,,,,,,,,,0,bad,0,BAD,2025-06-25 GraSi NMC811 LP57 DFEC 3_6_3_2025-06-25 18-08-00_bad_labeled_3class.xlsx
113,73.49,73.2,0.001904,0.0018964,0.0075292,0.0064363,0.9960084033613444,0.5604547936027391,False,True,False,True,100,True,False,0.385,BAD,,,,,,,,,0,bad,0,BAD,2025-06-25 GraSi NMC811 LP57 DFEC 3_6_3_2025-06-25 18-08-00_bad_labeled_3class.xlsx
114,73.3,73.42,0.001899,0.0019022,0.0075097,0.0064484,1.001685097419694,0.5645855199730208,False,True,False,True,100,True,False,0.385,BAD,,,,,,,,,0,bad,0,BAD,2025-06-25 GraSi NMC811 LP57 DFEC 3_6_3_2025-06-25 18-08-00_bad_labeled_3class.xlsx
115,73.44,73.35,0.0019026,0.0019004,0.0075223,0.0064488,0.9988436875854094,0.560304078680133,False,True,False,True,100,True,False,0.385,BAD,,,,,,,,,0,bad,0,BAD,2025-06-25 GraSi NMC811 LP57 DFEC 3_6_3_2025-06-25 18-08-00_bad_labeled_3class.xlsx
116,73.27,73.29,0.0018983,0.0018988,0.0075061,0.0064406,1.000263393562661,0.5621850950182705,False,True,False,True,100,True,False,0.385,BAD,,,,,,,,,0,bad,0,BAD,2025-06-25 GraSi NMC811 LP57 DFEC 3_6_3_2025-06-25 18-08-00_bad_labeled_3class.xlsx
117,73.32,73.08,0.0018997,0.0018934,0.0075071,0.0064251,0.9966836868979312,0.5583099746020173,False,True,False,True,100,True,False,0.385,BAD,,,,,,,,,0,bad,0,BAD,2025-06-25 GraSi NMC811 LP57 DFEC 3_6_3_2025-06-25 18-08-00_bad_labeled_3class.xlsx
118,72.85,72.7,0.0018875,0.0018835,0.0074604,0.0063879,0.9978807947019868,0.5610246247914525,False,True,False,True,100,True,False,0.385,BAD,,,,,,,,,0,bad,0,BAD,2025-06-25 GraSi NMC811 LP57 DFEC 3_6_3_2025-06-25 18-08-00_bad_labeled_3class.xlsx
119,72.71,72.56,0.0018839,0.0018798,0.0074464,0.0063791,0.997823663676416,0.5591521061815423,False,True,False,True,100,True,False,0.385,BAD,,,,,,,,,0,bad,0,BAD,2025-06-25 GraSi NMC811 LP57 DFEC 3_6_3_2025-06-25 18-08-00_bad_labeled_3class.xlsx
120,72.33,72.35,0.0018738,0.0018744,0.007408,0.0063557,1.000320204931156,0.5626718299882647,False,True,False,True,100,True,False,0.385,BAD,,,,,,,,,0,bad,0,BAD,2025-06-25 GraSi NMC811 LP57 DFEC 3_6_3_2025-06-25 18-08-00_bad_labeled_3class.xlsx
121,72.38,72.28,0.0018753,0.0018726,0.0074108,0.0063483,0.998560230363142,0.5616950524271984,False,True,False,True,100,True,False,0.385,BAD,,,,,,,,,0,bad,0,BAD,2025-06-25 GraSi NMC811 LP57 DFEC 3_6_3_2025-06-25 18-08-00_bad_labeled_3class.xlsx
122,72.69,72.46,0.0018832,0.0018774,0.0074434,0.0063657,0.9969201359388276,0.5618277084516188,False,True,False,True,100,True,False,0.385,BAD,,,,,,,,,0,bad,0,BAD,2025-06-25 GraSi NMC811 LP57 DFEC 3_6_3_2025-06-25 18-08-00_bad_labeled_3class.xlsx
123,72.13,72.1,0.0018688,0.0018679,0.0073846,0.006337,0.9995184075342466,0.5589397892164447,False,True,False,True,100,True,False,0.385,BAD,,,,,,,,,0,bad,0,BAD,2025-06-25 GraSi NMC811 LP57 DFEC 3_6_3_2025-06-25 18-08-00_bad_labeled_3class.xlsx
124,71.88,71.57,0.0018623,0.0018542,0.0073596,0.0062851,0.9956505396552652,0.5622315347033164,False,True,False,True,100,True,False,0.385,BAD,,,,,,,,,0,bad,0,BAD,2025-06-25 GraSi NMC811 LP57 DFEC 3_6_3_2025-06-25 18-08-00_bad_labeled_3class.xlsx
125,71.66,71.49,0.0018565,0.0018521,0.007336,0.0062758,0.9976299488284406,0.5630437366262298,False,True,False,True,100,True,False,0.385,BAD,,,,,,,,,0,bad,0,BAD,2025-06-25 GraSi NMC811 LP57 DFEC 3_6_3_2025-06-25 18-08-00_bad_labeled_3class.xlsx
126,71.44,71.26,0.0018508,0.0018463,0.0073145,0.006259,0.997568618975578,0.5620514886512842,False,True,False,True,100,True,False,0.385,BAD,,,,,,,,,0,bad,0,BAD,2025-06-25 GraSi NMC811 LP57 DFEC 3_6_3_2025-06-25 18-08-00_bad_labeled_3class.xlsx
127,71.44,71.33,0.0018508,0.0018481,0.0073139,0.0062646,0.9985411713853468,0.5619989575213942,False,True,False,True,100,True,False,0.385,BAD,,,,,,,,,0,bad,0,BAD,2025-06-25 GraSi NMC811 LP57 DFEC 3_6_3_2025-06-25 18-08-00_bad_labeled_3class.xlsx
128,71.13,71.17,0.0018429,0.0018438,0.0072827,0.0062465,1.000488360735797,0.5639204820102979,False,True,False,True,100,True,False,0.385,BAD,,,,,,,,,0,bad,0,BAD,2025-06-25 GraSi NMC811 LP57 DFEC 3_6_3_2025-06-25 18-08-00_bad_labeled_3class.xlsx
129,71.24,71.11,0.0018457,0.0018423,0.007293,0.0062446,0.998157880478951,0.5617789840595937,False,True,False,True,100,True,False,0.385,BAD,,,,,,,,,0,bad,0,BAD,2025-06-25 GraSi NMC811 LP57 DFEC 3_6_3_2025-06-25 18-08-00_bad_labeled_3class.xlsx
130,70.99,71.11,0.0018393,0.0018424,0.0072682,0.0062434,1.001685423802533,0.5628799377342455,False,True,False,True,100,True,False,0.385,BAD,,,,,,,,,0,bad,0,BAD,2025-06-25 GraSi NMC811 LP57 DFEC 3_6_3_2025-06-25 18-08-00_bad_labeled_3class.xlsx
131,70.99,71.0,0.0018393,0.0018395,0.0072682,0.0062305,1.000108737019518,0.5645503247650248,False,True,False,True,100,True,False,0.385,BAD,,,,,,,,,0,bad,0,BAD,2025-06-25 GraSi NMC811 LP57 DFEC 3_6_3_2025-06-25 18-08-00_bad_labeled_3class.xlsx
132,70.38,70.35,0.0018234,0.0018226,0.0072051,0.006167,0.9995612591861358,0.5678365129825673,False,True,False,True,100,True,False,0.385,BAD,,,,,,,,,0,bad,0,BAD,2025-06-25 GraSi NMC811 LP57 DFEC 3_6_3_2025-06-25 18-08-00_bad_labeled_3class.xlsx
133,70.33,70.4,0.001822,0.001824,0.0071993,0.0061742,1.001097694840834,0.566339163633562,False,True,False,True,100,True,False,0.385,BAD,,,,,,,,,0,bad,0,BAD,2025-06-25 GraSi NMC811 LP57 DFEC 3_6_3_2025-06-25 18-08-00_bad_labeled_3class.xlsx
134,70.55,70.28,0.0018278,0.0018208,0.0072202,0.0061681,0.996170259328154,0.5626364819865652,False,True,False,True,100,True,False,0.385,BAD,,,,,,,,,0,bad,0,BAD,2025-06-25 GraSi NMC811 LP57 DFEC 3_6_3_2025-06-25 18-08-00_bad_labeled_3class.xlsx
135,70.55,70.18,0.0018278,0.0018183,0.0072187,0.0061555,0.9948024948024948,0.5640877573726932,False,True,False,True,100,True,False,0.385,BAD,,,,,,,,,0,bad,0,BAD,2025-06-25 GraSi NMC811 LP57 DFEC 3_6_3_2025-06-25 18-08-00_bad_labeled_3class.xlsx
136,70.05,70.03,0.0018148,0.0018143,0.0071676,0.0061448,0.9997244875468372,0.5626551490606344,False,True,False,True,100,True,False,0.385,BAD,,,,,,,,,0,bad,0,BAD,2025-06-25 GraSi NMC811 LP57 DFEC 3_6_3_2025-06-25 18-08-00_bad_labeled_3class.xlsx
137,69.91,70.01,0.0018112,0.0018139,0.0071546,0.0061397,1.001490724381625,0.5653925446059747,False,True,False,True,100,True,False,0.385,BAD,,,,,,,,,0,bad,0,BAD,2025-06-25 GraSi NMC811 LP57 DFEC 3_6_3_2025-06-25 18-08-00_bad_labeled_3class.xlsx
138,69.8,69.46,0.0018083,0.0017996,0.0071434,0.0060884,0.9951888514073992,0.5671438325981413,False,True,False,True,100,True,False,0.385,BAD,,,,,,,,,0,bad,0,BAD,2025-06-25 GraSi NMC811 LP57 DFEC 3_6_3_2025-06-25 18-08-00_bad_labeled_3class.xlsx
