Repository: mgnigh98/battery_security

# Battery Security: Early Anomaly Detection for eUAM Batteries

This repository contains the data processing pipeline and machine learning models used to study **early detection of abnormal battery cycles** for electric Urban Air Mobility (eUAM) systems.

The goal is to determine whether a battery cycle is:

- **GOOD_drone** – suitable for drone/eUAM operation
- **GOOD_not_drone** – operational but not suitable for eUAM mission profiles
- **BAD** – unsafe or degraded battery behavior

The models focus on **early-cycle detection**, using only the first few seconds of battery data (2s–60s) to predict the final cycle label.

---

File: all_csv_for_training/ALL_cycles_3class_filtered_balanced.csv (part 5 of 11)
Cycle,Chg_Spec_mAhg,DChg_Spec_mAhg,Chg_Cap_Ah,DChg_Cap_Ah,Chg_Energy_Wh,DChg_Energy_Wh,CE,IR_proxy,HF_CHG_SPEC_HIGH,HF_DCHG_SPEC_LOW,HF_MISSING,hard_fail,soft_score,SP_IR_OUTLIER,SP_CE_SOFT,IR_proxy_threshold,Label,charge_V_end,take_off_V_end,hover_V_end,cruise_V_end,landing_V_end,standby_V_end,standby_t_end_h,landing_V_rel_global,cycle_label_3class,cycle_label_3name,battery_label_3class,battery_label_3name,file
139,69.85,69.82,0.0018098,0.001809,0.0071481,0.0061223,0.9995579622057684,0.5653069483930651,False,True,False,True,100,True,False,0.385,BAD,,,,,,,,,0,bad,0,BAD,2025-06-25 GraSi NMC811 LP57 DFEC 3_6_3_2025-06-25 18-08-00_bad_labeled_3class.xlsx
140,69.58,69.21,0.0018026,0.0017931,0.0071179,0.0060646,0.9947298346832354,0.5664979590049644,False,True,False,True,100,True,False,0.385,BAD,,,,,,,,,0,bad,0,BAD,2025-06-25 GraSi NMC811 LP57 DFEC 3_6_3_2025-06-25 18-08-00_bad_labeled_3class.xlsx
141,69.05,69.18,0.0017889,0.0017924,0.0070701,0.006063,1.001956509586897,0.5695897781914305,False,True,False,True,100,True,False,0.385,BAD,,,,,,,,,0,bad,0,BAD,2025-06-25 GraSi NMC811 LP57 DFEC 3_6_3_2025-06-25 18-08-00_bad_labeled_3class.xlsx
142,69.21,68.86,0.0017932,0.0017841,0.0070856,0.0060281,0.9949252732545172,0.5725814226625228,False,True,False,True,100,True,False,0.385,BAD,,,,,,,,,0,bad,0,BAD,2025-06-25 GraSi NMC811 LP57 DFEC 3_6_3_2025-06-25 18-08-00_bad_labeled_3class.xlsx
143,68.91,68.86,0.0017853,0.0017841,0.0070527,0.0060316,0.999327844059822,0.5696762994230737,False,True,False,True,100,True,False,0.385,BAD,,,,,,,,,0,bad,0,BAD,2025-06-25 GraSi NMC811 LP57 DFEC 3_6_3_2025-06-25 18-08-00_bad_labeled_3class.xlsx
144,68.46,68.59,0.0017738,0.0017769,0.0070099,0.0060086,1.001747660390123,0.5704040320607366,False,True,False,True,100,True,False,0.385,BAD,,,,,,,,,0,bad,0,BAD,2025-06-25 GraSi NMC811 LP57 DFEC 3_6_3_2025-06-25 18-08-00_bad_labeled_3class.xlsx
145,68.38,68.47,0.0017716,0.001774,0.0070017,0.0059952,1.001354707608941,0.5727087126637671,False,True,False,True,100,True,False,0.385,BAD,,,,,,,,,0,bad,0,BAD,2025-06-25 GraSi NMC811 LP57 DFEC 3_6_3_2025-06-25 18-08-00_bad_labeled_3class.xlsx
146,68.49,68.72,0.0017745,0.0017805,0.0070106,0.00602,1.003381234150465,0.569673956829682,False,True,False,True,100,True,False,0.385,BAD,,,,,,,,,0,bad,0,BAD,2025-06-25 GraSi NMC811 LP57 DFEC 3_6_3_2025-06-25 18-08-00_bad_labeled_3class.xlsx
147,68.21,67.74,0.0017673,0.0017551,0.0069817,0.0059241,0.9930968143495728,0.5751262200127703,False,True,False,True,100,True,False,0.385,BAD,,,,,,,,,0,bad,0,BAD,2025-06-25 GraSi NMC811 LP57 DFEC 3_6_3_2025-06-25 18-08-00_bad_labeled_3class.xlsx
148,68.08,67.79,0.0017637,0.0017564,0.0069658,0.0059341,0.9958609740885638,0.570979488331882,False,True,False,True,100,True,False,0.385,BAD,,,,,,,,,0,bad,0,BAD,2025-06-25 GraSi NMC811 LP57 DFEC 3_6_3_2025-06-25 18-08-00_bad_labeled_3class.xlsx
149,67.85,67.89,0.001758,0.001759,0.0069449,0.00594,1.000568828213879,0.5735363587621212,False,True,False,True,100,True,False,0.385,BAD,,,,,,,,,0,bad,0,BAD,2025-06-25 GraSi NMC811 LP57 DFEC 3_6_3_2025-06-25 18-08-00_bad_labeled_3class.xlsx
150,67.85,67.55,0.001758,0.00175,0.006945,0.0059077,0.9954493742889648,0.5746833739639201,False,True,False,True,100,True,False,0.385,BAD,,,,,,,,,0,bad,0,BAD,2025-06-25 GraSi NMC811 LP57 DFEC 3_6_3_2025-06-25 18-08-00_bad_labeled_3class.xlsx
151,67.3,67.38,0.0017436,0.0017456,0.0068871,0.0058945,1.001147052076164,0.5731552831999029,False,True,False,True,100,True,False,0.385,BAD,,,,,,,,,0,bad,0,BAD,2025-06-25 GraSi NMC811 LP57 DFEC 3_6_3_2025-06-25 18-08-00_bad_labeled_3class.xlsx
152,67.05,66.74,0.0017371,0.001729,0.006865,0.0058344,0.995337056012895,0.5775528568701702,False,True,False,True,100,True,False,0.385,BAD,,,,,,,,,0,bad,0,BAD,2025-06-25 GraSi NMC811 LP57 DFEC 3_6_3_2025-06-25 18-08-00_bad_labeled_3class.xlsx
153,66.91,66.67,0.0017335,0.0017273,0.0068488,0.0058264,0.9964234208249206,0.577725192233959,False,True,False,True,100,True,False,0.385,BAD,,,,,,,,,0,bad,0,BAD,2025-06-25 GraSi NMC811 LP57 DFEC 3_6_3_2025-06-25 18-08-00_bad_labeled_3class.xlsx
154,66.94,66.85,0.0017342,0.001732,0.0068533,0.0058474,0.9987314035290048,0.5757539998876027,False,True,False,True,100,True,False,0.385,BAD,,,,,,,,,0,bad,0,BAD,2025-06-25 GraSi NMC811 LP57 DFEC 3_6_3_2025-06-25 18-08-00_bad_labeled_3class.xlsx
155,67.3,67.25,0.0017436,0.0017424,0.0068871,0.0058853,0.9993117687543014,0.5722337480416377,False,True,False,True,100,True,False,0.385,BAD,,,,,,,,,0,bad,0,BAD,2025-06-25 GraSi NMC811 LP57 DFEC 3_6_3_2025-06-25 18-08-00_bad_labeled_3class.xlsx
156,67.08,66.89,0.0017378,0.001733,0.0068629,0.0058523,0.9972378869835424,0.5722122876972602,False,True,False,True,100,True,False,0.385,BAD,,,,,,,,,0,bad,0,BAD,2025-06-25 GraSi NMC811 LP57 DFEC 3_6_3_2025-06-25 18-08-00_bad_labeled_3class.xlsx
157,66.49,66.24,0.0017227,0.0017162,0.0068044,0.0057872,0.9962268531955653,0.577745017995515,False,True,False,True,100,True,False,0.385,BAD,,,,,,,,,0,bad,0,BAD,2025-06-25 GraSi NMC811 LP57 DFEC 3_6_3_2025-06-25 18-08-00_bad_labeled_3class.xlsx
158,66.19,66.29,0.0017148,0.0017175,0.0067755,0.0057929,1.001574527641707,0.578322103077956,False,True,False,True,100,True,False,0.385,BAD,,,,,,,,,0,bad,0,BAD,2025-06-25 GraSi NMC811 LP57 DFEC 3_6_3_2025-06-25 18-08-00_bad_labeled_3class.xlsx
159,66.02,66.16,0.0017104,0.001714,0.0067567,0.0057788,1.002104770813845,0.5788339002088128,False,True,False,True,100,True,False,0.385,BAD,,,,,,,,,0,bad,0,BAD,2025-06-25 GraSi NMC811 LP57 DFEC 3_6_3_2025-06-25 18-08-00_bad_labeled_3class.xlsx
160,65.8,65.84,0.0017047,0.0017057,0.0067339,0.0057562,1.000586613480378,0.5755116354080534,False,True,False,True,100,True,False,0.385,BAD,,,,,,,,,0,bad,0,BAD,2025-06-25 GraSi NMC811 LP57 DFEC 3_6_3_2025-06-25 18-08-00_bad_labeled_3class.xlsx
161,65.6,65.64,0.0016996,0.0017006,0.0067124,0.0057351,1.000588373734997,0.5770018816057809,False,True,False,True,100,True,False,0.385,BAD,,,,,,,,,0,bad,0,BAD,2025-06-25 GraSi NMC811 LP57 DFEC 3_6_3_2025-06-25 18-08-00_bad_labeled_3class.xlsx
162,65.63,65.64,0.0017004,0.0017007,0.0067156,0.0057312,1.000176429075512,0.5795171559355015,False,True,False,True,100,True,False,0.385,BAD,,,,,,,,,0,bad,0,BAD,2025-06-25 GraSi NMC811 LP57 DFEC 3_6_3_2025-06-25 18-08-00_bad_labeled_3class.xlsx
163,65.46,65.3,0.001696,0.0016917,0.0066973,0.0056988,0.9974646226415094,0.5801973264863634,False,True,False,True,100,True,False,0.385,BAD,,,,,,,,,0,bad,0,BAD,2025-06-25 GraSi NMC811 LP57 DFEC 3_6_3_2025-06-25 18-08-00_bad_labeled_3class.xlsx
164,65.41,65.48,0.0016947,0.0016964,0.0066926,0.0057134,1.00100312739718,0.581179869381256,False,True,False,True,100,True,False,0.385,BAD,,,,,,,,,0,bad,0,BAD,2025-06-25 GraSi NMC811 LP57 DFEC 3_6_3_2025-06-25 18-08-00_bad_labeled_3class.xlsx
165,65.22,64.9,0.0016896,0.0016813,0.0066715,0.0056635,0.9950875946969696,0.5800433521803563,False,True,False,True,100,True,False,0.385,BAD,,,,,,,,,0,bad,0,BAD,2025-06-25 GraSi NMC811 LP57 DFEC 3_6_3_2025-06-25 18-08-00_bad_labeled_3class.xlsx
166,64.99,64.97,0.0016839,0.0016832,0.0066481,0.0056703,0.9995842983550092,0.5792754122468735,False,True,False,True,100,True,False,0.385,BAD,,,,,,,,,0,bad,0,BAD,2025-06-25 GraSi NMC811 LP57 DFEC 3_6_3_2025-06-25 18-08-00_bad_labeled_3class.xlsx
167,64.83,64.98,0.0016796,0.0016835,0.0066347,0.0056733,1.002321981424149,0.5802231364150869,False,True,False,True,100,True,False,0.385,BAD,,,,,,,,,0,bad,0,BAD,2025-06-25 GraSi NMC811 LP57 DFEC 3_6_3_2025-06-25 18-08-00_bad_labeled_3class.xlsx
168,64.88,64.37,0.001681,0.0016677,0.006637,0.0056103,0.992088042831648,0.5841508306491852,False,True,False,True,100,True,False,0.385,BAD,,,,,,,,,0,bad,0,BAD,2025-06-25 GraSi NMC811 LP57 DFEC 3_6_3_2025-06-25 18-08-00_bad_labeled_3class.xlsx
169,64.72,64.86,0.0016767,0.0016803,0.0066187,0.0056634,1.002147074610843,0.5769867539884457,False,True,False,True,100,True,False,0.385,BAD,,,,,,,,,0,bad,0,BAD,2025-06-25 GraSi NMC811 LP57 DFEC 3_6_3_2025-06-25 18-08-00_bad_labeled_3class.xlsx
170,64.16,64.06,0.0016623,0.0016598,0.0065633,0.0055864,0.998496059676352,0.5826178988274497,False,True,False,True,100,True,False,0.385,BAD,,,,,,,,,0,bad,0,BAD,2025-06-25 GraSi NMC811 LP57 DFEC 3_6_3_2025-06-25 18-08-00_bad_labeled_3class.xlsx
171,64.08,63.65,0.0016601,0.0016491,0.0065548,0.0055462,0.9933738931389674,0.5852690526634552,False,True,False,True,100,True,False,0.385,BAD,,,,,,,,,0,bad,0,BAD,2025-06-25 GraSi NMC811 LP57 DFEC 3_6_3_2025-06-25 18-08-00_bad_labeled_3class.xlsx
172,63.83,64.0,0.0016536,0.0016581,0.0065318,0.0055832,1.002721335268505,0.5828208296886928,False,True,False,True,100,True,False,0.385,BAD,,,,,,,,,0,bad,0,BAD,2025-06-25 GraSi NMC811 LP57 DFEC 3_6_3_2025-06-25 18-08-00_bad_labeled_3class.xlsx
173,63.47,63.26,0.0016443,0.0016388,0.0064903,0.0055108,0.9966551115976404,0.5844463453759854,False,True,False,True,100,True,False,0.385,BAD,,,,,,,,,0,bad,0,BAD,2025-06-25 GraSi NMC811 LP57 DFEC 3_6_3_2025-06-25 18-08-00_bad_labeled_3class.xlsx
174,63.02,63.19,0.0016328,0.0016371,0.006448,0.0055027,1.002633512983832,0.587796036723319,False,True,False,True,100,True,False,0.385,BAD,,,,,,,,,0,bad,0,BAD,2025-06-25 GraSi NMC811 LP57 DFEC 3_6_3_2025-06-25 18-08-00_bad_labeled_3class.xlsx
175,63.05,62.97,0.0016335,0.0016314,0.0064523,0.0054832,0.9987144168962352,0.5889450975478598,False,True,False,True,100,True,False,0.385,BAD,,,,,,,,,0,bad,0,BAD,2025-06-25 GraSi NMC811 LP57 DFEC 3_6_3_2025-06-25 18-08-00_bad_labeled_3class.xlsx
176,62.94,62.89,0.0016306,0.0016292,0.0064405,0.0054746,0.9991414203360726,0.5894735561468671,False,True,False,True,100,True,False,0.385,BAD,,,,,,,,,0,bad,0,BAD,2025-06-25 GraSi NMC811 LP57 DFEC 3_6_3_2025-06-25 18-08-00_bad_labeled_3class.xlsx
177,62.86,62.64,0.0016285,0.0016229,0.006431,0.0054477,0.9965612526865214,0.5922641050138759,False,True,False,True,100,True,False,0.385,BAD,,,,,,,,,0,bad,0,BAD,2025-06-25 GraSi NMC811 LP57 DFEC 3_6_3_2025-06-25 18-08-00_bad_labeled_3class.xlsx
178,62.72,62.94,0.0016249,0.0016306,0.0064161,0.0054812,1.003507908178965,0.5871501837771715,False,True,False,True,100,True,False,0.385,BAD,,,,,,,,,0,bad,0,BAD,2025-06-25 GraSi NMC811 LP57 DFEC 3_6_3_2025-06-25 18-08-00_bad_labeled_3class.xlsx
179,62.49,62.3,0.0016191,0.0016142,0.0063955,0.0054192,0.996973627323822,0.5928291621543202,False,True,False,True,100,True,False,0.385,BAD,,,,,,,,,0,bad,0,BAD,2025-06-25 GraSi NMC811 LP57 DFEC 3_6_3_2025-06-25 18-08-00_bad_labeled_3class.xlsx
180,62.44,62.1,0.0016177,0.0016088,0.006389,0.0053992,0.9944983618717934,0.5933926118839432,False,True,False,True,100,True,False,0.385,BAD,,,,,,,,,0,bad,0,BAD,2025-06-25 GraSi NMC811 LP57 DFEC 3_6_3_2025-06-25 18-08-00_bad_labeled_3class.xlsx
181,62.3,62.31,0.0016141,0.0016144,0.0063723,0.0054265,1.000185862090329,0.5865859570107799,False,True,False,True,100,True,False,0.385,BAD,,,,,,,,,0,bad,0,BAD,2025-06-25 GraSi NMC811 LP57 DFEC 3_6_3_2025-06-25 18-08-00_bad_labeled_3class.xlsx
182,62.05,61.87,0.0016076,0.001603,0.0063477,0.0053788,0.9971385916894748,0.5930983396551968,False,True,False,True,100,True,False,0.385,BAD,,,,,,,,,0,bad,0,BAD,2025-06-25 GraSi NMC811 LP57 DFEC 3_6_3_2025-06-25 18-08-00_bad_labeled_3class.xlsx
183,62.41,62.26,0.001617,0.0016131,0.0063835,0.0054141,0.9975881261595548,0.5914102060253659,False,True,False,True,100,True,False,0.385,BAD,,,,,,,,,0,bad,0,BAD,2025-06-25 GraSi NMC811 LP57 DFEC 3_6_3_2025-06-25 18-08-00_bad_labeled_3class.xlsx
184,62.44,62.29,0.0016177,0.0016138,0.0063835,0.005421,0.9975891698089882,0.5868821821016712,False,True,False,True,100,True,False,0.385,BAD,,,,,,,,,0,bad,0,BAD,2025-06-25 GraSi NMC811 LP57 DFEC 3_6_3_2025-06-25 18-08-00_bad_labeled_3class.xlsx
185,61.8,61.71,0.0016011,0.0015987,0.0063217,0.0053708,0.9985010305415026,0.5888684335861747,False,True,False,True,100,True,False,0.385,BAD,,,,,,,,,0,bad,0,BAD,2025-06-25 GraSi NMC811 LP57 DFEC 3_6_3_2025-06-25 18-08-00_bad_labeled_3class.xlsx
186,62.19,62.19,0.0016112,0.0016113,0.0063626,0.0054144,1.000062065541212,0.5887140186262725,False,True,False,True,100,True,False,0.385,BAD,,,,,,,,,0,bad,0,BAD,2025-06-25 GraSi NMC811 LP57 DFEC 3_6_3_2025-06-25 18-08-00_bad_labeled_3class.xlsx
187,61.5,61.26,0.0015932,0.0015872,0.0062887,0.0053255,0.9962339944765252,0.5919334180094031,False,True,False,True,100,True,False,0.385,BAD,,,,,,,,,0,bad,0,BAD,2025-06-25 GraSi NMC811 LP57 DFEC 3_6_3_2025-06-25 18-08-00_bad_labeled_3class.xlsx
188,61.47,61.46,0.0015925,0.0015923,0.0062874,0.005344,0.9998744113029828,0.5919803891392164,False,True,False,True,100,True,False,0.385,BAD,,,,,,,,,0,bad,0,BAD,2025-06-25 GraSi NMC811 LP57 DFEC 3_6_3_2025-06-25 18-08-00_bad_labeled_3class.xlsx
189,61.02,60.85,0.001581,0.0015765,0.0062429,0.0052829,0.9971537001897534,0.5976725879572542,False,True,False,True,100,True,False,0.385,BAD,,,,,,,,,0,bad,0,BAD,2025-06-25 GraSi NMC811 LP57 DFEC 3_6_3_2025-06-25 18-08-00_bad_labeled_3class.xlsx
190,60.94,60.82,0.0015788,0.0015757,0.0062345,0.0052815,0.9980364834051176,0.5970416042325359,False,True,False,True,100,True,False,0.385,BAD,,,,,,,,,0,bad,0,BAD,2025-06-25 GraSi NMC811 LP57 DFEC 3_6_3_2025-06-25 18-08-00_bad_labeled_3class.xlsx
191,63.5,62.86,0.001645,0.0016285,0.0065213,0.0054725,0.9899696048632218,0.6038617035274974,False,True,False,True,100,True,False,0.385,BAD,,,,,,,,,0,bad,0,BAD,2025-06-25 GraSi NMC811 LP57 DFEC 3_6_3_2025-06-25 18-08-00_bad_labeled_3class.xlsx
192,60.41,60.11,0.0015652,0.0015574,0.0061797,0.0052172,0.995016611295681,0.5982433240169001,False,True,False,True,100,True,False,0.385,BAD,,,,,,,,,0,bad,0,BAD,2025-06-25 GraSi NMC811 LP57 DFEC 3_6_3_2025-06-25 18-08-00_bad_labeled_3class.xlsx
193,59.94,59.96,0.0015529,0.0015534,0.0061336,0.0052027,1.000321978234271,0.60053745699609,False,True,False,True,100,True,False,0.385,BAD,,,,,,,,,0,bad,0,BAD,2025-06-25 GraSi NMC811 LP57 DFEC 3_6_3_2025-06-25 18-08-00_bad_labeled_3class.xlsx
194,59.8,59.71,0.0015493,0.0015469,0.0061199,0.005175,0.9984509133156908,0.6047060213334392,False,True,False,True,100,True,False,0.385,BAD,,,,,,,,,0,bad,0,BAD,2025-06-25 GraSi NMC811 LP57 DFEC 3_6_3_2025-06-25 18-08-00_bad_labeled_3class.xlsx
195,59.41,59.11,0.0015393,0.0015315,0.0060789,0.0051215,0.9949327616449036,0.6050256381085237,False,True,False,True,100,True,False,0.385,BAD,,,,,,,,,0,bad,0,BAD,2025-06-25 GraSi NMC811 LP57 DFEC 3_6_3_2025-06-25 18-08-00_bad_labeled_3class.xlsx
196,59.39,59.29,0.0015385,0.0015362,0.0060775,0.0051381,0.9985050373740656,0.6055945610212756,False,True,False,True,100,True,False,0.385,BAD,,,,,,,,,0,bad,0,BAD,2025-06-25 GraSi NMC811 LP57 DFEC 3_6_3_2025-06-25 18-08-00_bad_labeled_3class.xlsx
197,59.25,59.09,0.0015349,0.001531,0.0060625,0.0051255,0.9974591178578408,0.6019568269191122,False,True,False,True,100,True,False,0.385,BAD,,,,,,,,,0,bad,0,BAD,2025-06-25 GraSi NMC811 LP57 DFEC 3_6_3_2025-06-25 18-08-00_bad_labeled_3class.xlsx
198,59.02,59.14,0.0015292,0.0015322,0.0060378,0.0051316,1.001961810096783,0.5991678742999311,False,True,False,True,100,True,False,0.385,BAD,,,,,,,,,0,bad,0,BAD,2025-06-25 GraSi NMC811 LP57 DFEC 3_6_3_2025-06-25 18-08-00_bad_labeled_3class.xlsx
199,58.86,58.59,0.0015249,0.0015178,0.0060256,0.0050751,0.9953439569807856,0.6077510523016345,False,True,False,True,100,True,False,0.385,BAD,,,,,,,,,0,bad,0,BAD,2025-06-25 GraSi NMC811 LP57 DFEC 3_6_3_2025-06-25 18-08-00_bad_labeled_3class.xlsx
200,58.88,58.82,0.0015256,0.001524,0.006024,0.0050992,0.9989512323020452,0.6026786242700259,False,True,False,True,100,True,False,0.385,BAD,,,,,,,,,0,bad,0,BAD,2025-06-25 GraSi NMC811 LP57 DFEC 3_6_3_2025-06-25 18-08-00_bad_labeled_3class.xlsx
201,58.41,58.86,0.0015133,0.0015249,0.0059781,0.0051019,1.00766536707857,0.6046457675469861,False,True,False,True,100,True,False,0.385,BAD,,,,,,,,,0,bad,0,BAD,2025-06-25 GraSi NMC811 LP57 DFEC 3_6_3_2025-06-25 18-08-00_bad_labeled_3class.xlsx
202,58.36,58.37,0.0015119,0.0015123,0.0059727,0.0050598,1.000264567762418,0.6046949572668088,False,True,False,True,100,True,False,0.385,BAD,,,,,,,,,0,bad,0,BAD,2025-06-25 GraSi NMC811 LP57 DFEC 3_6_3_2025-06-25 18-08-00_bad_labeled_3class.xlsx
203,58.52,58.63,0.0015162,0.0015189,0.005987,0.0050785,1.001780767708745,0.6051494214709718,False,True,False,True,100,True,False,0.385,BAD,,,,,,,,,0,bad,0,BAD,2025-06-25 GraSi NMC811 LP57 DFEC 3_6_3_2025-06-25 18-08-00_bad_labeled_3class.xlsx
204,111.25,124.03,0.0028824,0.0032135,0.0112395,0.0116469,1.114869553150153,0.2749887482903821,False,False,False,False,90,False,True,0.385,GOOD,,,,,,,,,1,good_not_drone,0,BAD,2025-06-25 GraSi NMC811 LP57 DFEC 3_6_3_2025-06-25 18-08-00_bad_labeled_3class.xlsx
205,127.15,129.07,0.0032943,0.003344,0.0127111,0.0121968,1.015086664845339,0.2111447683958096,False,False,False,False,100,False,False,0.385,GOOD,,,,,,,,,1,good_not_drone,0,BAD,2025-06-25 GraSi NMC811 LP57 DFEC 3_6_3_2025-06-25 18-08-00_bad_labeled_3class.xlsx
206,129.46,130.2,0.003354,0.0033731,0.012921,0.0123137,1.005694692903995,0.2018561937127634,False,False,False,False,100,False,False,0.385,GOOD,,,,,,,,,1,good_not_drone,0,BAD,2025-06-25 GraSi NMC811 LP57 DFEC 3_6_3_2025-06-25 18-08-00_bad_labeled_3class.xlsx
207,90.1,81.54,0.0023344,0.0021125,0.0090832,0.007196,0.904943454420836,0.484630714885367,False,True,False,True,100,True,False,0.385,BAD,,,,,,,,,0,bad,0,BAD,2025-06-25 GraSi NMC811 LP57 DFEC 3_6_3_2025-06-25 18-08-00_bad_labeled_3class.xlsx
208,69.8,68.91,0.0018084,0.0017852,0.0070953,0.0060146,0.98717097987171,0.5543772425967637,False,True,False,True,100,True,False,0.385,BAD,,,,,,,,,0,bad,0,BAD,2025-06-25 GraSi NMC811 LP57 DFEC 3_6_3_2025-06-25 18-08-00_bad_labeled_3class.xlsx
209,74.22,70.83,0.0019228,0.001835,0.0076484,0.0061848,0.954337424589141,0.6072775794155776,False,True,False,True,100,True,False,0.385,BAD,,,,,,,,,0,bad,0,BAD,2025-06-25 GraSi NMC811 LP57 DFEC 3_6_3_2025-06-25 18-08-00_bad_labeled_3class.xlsx
210,63.72,62.92,0.0016508,0.0016301,0.0065031,0.0054482,0.9874606251514416,0.5971137914375442,False,True,False,True,100,True,False,0.385,BAD,,,,,,,,,0,bad,0,BAD,2025-06-25 GraSi NMC811 LP57 DFEC 3_6_3_2025-06-25 18-08-00_bad_labeled_3class.xlsx
211,77.41,71.52,0.0020055,0.0018529,0.0080352,0.0062445,0.9239092495637,0.6364593891166503,False,True,False,True,100,True,False,0.385,BAD,,,,,,,,,0,bad,0,BAD,2025-06-25 GraSi NMC811 LP57 DFEC 3_6_3_2025-06-25 18-08-00_bad_labeled_3class.xlsx
212,64.05,62.75,0.0016594,0.0016258,0.0065503,0.0054429,0.9797517174882489,0.599561861891547,False,True,False,True,100,True,False,0.385,BAD,,,,,,,,,0,bad,0,BAD,2025-06-25 GraSi NMC811 LP57 DFEC 3_6_3_2025-06-25 18-08-00_bad_labeled_3class.xlsx
213,62.22,61.47,0.0016119,0.0015927,0.0063707,0.0053279,0.9880885911036664,0.6070923509412491,False,True,False,True,100,True,False,0.385,BAD,,,,,,,,,0,bad,0,BAD,2025-06-25 GraSi NMC811 LP57 DFEC 3_6_3_2025-06-25 18-08-00_bad_labeled_3class.xlsx
214,60.22,59.51,0.0015601,0.0015417,0.0061538,0.0051435,0.98820588423819,0.6082385486313635,False,True,False,True,100,True,False,0.385,BAD,,,,,,,,,0,bad,0,BAD,2025-06-25 GraSi NMC811 LP57 DFEC 3_6_3_2025-06-25 18-08-00_bad_labeled_3class.xlsx
215,59.25,58.68,0.0015349,0.0015202,0.0060572,0.0050685,0.9904228288487849,0.612214944680213,False,True,False,True,100,True,False,0.385,BAD,,,,,,,,,0,bad,0,BAD,2025-06-25 GraSi NMC811 LP57 DFEC 3_6_3_2025-06-25 18-08-00_bad_labeled_3class.xlsx
216,58.52,58.1,0.0015162,0.0015054,0.0059839,0.0050195,0.9928769291650178,0.6123131768503725,False,True,False,True,100,True,False,0.385,BAD,,,,,,,,,0,bad,0,BAD,2025-06-25 GraSi NMC811 LP57 DFEC 3_6_3_2025-06-25 18-08-00_bad_labeled_3class.xlsx
217,58.0,58.0,0.0015026,0.0015025,0.005932,0.0050114,0.9999334486889392,0.612449396088377,False,True,False,True,100,True,False,0.385,BAD,,,,,,,,,0,bad,0,BAD,2025-06-25 GraSi NMC811 LP57 DFEC 3_6_3_2025-06-25 18-08-00_bad_labeled_3class.xlsx
218,57.66,57.27,0.0014939,0.0014838,0.0058976,0.0049487,0.993239172635384,0.6126346842798487,False,True,False,True,100,True,False,0.385,BAD,,,,,,,,,0,bad,0,BAD,2025-06-25 GraSi NMC811 LP57 DFEC 3_6_3_2025-06-25 18-08-00_bad_labeled_3class.xlsx
219,57.38,57.44,0.0014867,0.0014881,0.0058682,0.0049618,1.000941682921908,0.6128123000620507,False,True,False,True,100,True,False,0.385,BAD,,,,,,,,,0,bad,0,BAD,2025-06-25 GraSi NMC811 LP57 DFEC 3_6_3_2025-06-25 18-08-00_bad_labeled_3class.xlsx
220,57.66,57.58,0.0014939,0.0014917,0.0058986,0.0049685,0.99852734453444,0.6176935003491648,False,True,False,True,100,True,False,0.385,BAD,,,,,,,,,0,bad,0,BAD,2025-06-25 GraSi NMC811 LP57 DFEC 3_6_3_2025-06-25 18-08-00_bad_labeled_3class.xlsx
221,57.22,57.31,0.0014824,0.0014849,0.0058521,0.0049426,1.001686454398273,0.6191455988848631,False,True,False,True,100,True,False,0.385,BAD,,,,,,,,,0,bad,0,BAD,2025-06-25 GraSi NMC811 LP57 DFEC 3_6_3_2025-06-25 18-08-00_bad_labeled_3class.xlsx
222,59.25,59.1,0.001535,0.0015312,0.0060774,0.0051127,0.9975244299674269,0.6202030895271937,False,True,False,True,100,True,False,0.385,BAD,,,,,,,,,0,bad,0,BAD,2025-06-25 GraSi NMC811 LP57 DFEC 3_6_3_2025-06-25 18-08-00_bad_labeled_3class.xlsx
223,59.5,58.6,0.0015414,0.0015182,0.0061034,0.0050708,0.9849487478915272,0.6196391699915336,False,True,False,True,100,True,False,0.385,BAD,,,,,,,,,0,bad,0,BAD,2025-06-25 GraSi NMC811 LP57 DFEC 3_6_3_2025-06-25 18-08-00_bad_labeled_3class.xlsx
224,58.22,57.8,0.0015083,0.0014974,0.0059636,0.0049944,0.9927733209573693,0.6184740061849658,False,True,False,True,100,True,False,0.385,BAD,,,,,,,,,0,bad,0,BAD,2025-06-25 GraSi NMC811 LP57 DFEC 3_6_3_2025-06-25 18-08-00_bad_labeled_3class.xlsx
225,60.55,58.87,0.0015688,0.0015251,0.006222,0.0050963,0.9721443141254462,0.6244717870884049,False,True,False,True,100,True,False,0.385,BAD,,,,,,,,,0,bad,0,BAD,2025-06-25 GraSi NMC811 LP57 DFEC 3_6_3_2025-06-25 18-08-00_bad_labeled_3class.xlsx
226,59.36,59.01,0.0015378,0.0015289,0.0060971,0.0051085,0.9942125113798932,0.623528748207435,False,True,False,True,100,True,False,0.385,BAD,,,,,,,,,0,bad,0,BAD,2025-06-25 GraSi NMC811 LP57 DFEC 3_6_3_2025-06-25 18-08-00_bad_labeled_3class.xlsx
227,55.38,55.3,0.0014349,0.0014326,0.0056657,0.0047615,0.9983971008432644,0.624820922970601,False,True,False,True,100,True,False,0.385,BAD,,,,,,,,,0,bad,0,BAD,2025-06-25 GraSi NMC811 LP57 DFEC 3_6_3_2025-06-25 18-08-00_bad_labeled_3class.xlsx
228,55.66,55.59,0.0014421,0.0014402,0.0056952,0.0047908,0.9986824769433466,0.6227582576640378,False,True,False,True,100,True,False,0.385,BAD,,,,,,,,,0,bad,0,BAD,2025-06-25 GraSi NMC811 LP57 DFEC 3_6_3_2025-06-25 18-08-00_bad_labeled_3class.xlsx
229,55.41,55.02,0.0014356,0.0014254,0.0056658,0.0047389,0.9928949568124826,0.6220318831964109,False,True,False,True,100,True,False,0.385,BAD,,,,,,,,,0,bad,0,BAD,2025-06-25 GraSi NMC811 LP57 DFEC 3_6_3_2025-06-25 18-08-00_bad_labeled_3class.xlsx
4,177.78,173.98,0.004606,0.0045076,0.0177231,0.0158523,0.9786365610073816,0.3310350595416462,False,False,False,False,100,False,False,0.385,GOOD,4.3001,3.6652,3.8756,3.5228,3.2626,2.7997,1.534,0.1889499999999997,2,good_drone,0,BAD,2025-06-25 GraSi NMC811 LP57 LiDFP 3_6_6_2025-06-25 18-08-00_good_labeled_3class.xlsx
5,172.78,170.06,0.0044763,0.0044059,0.0172383,0.0154837,0.9842727252418292,0.336704990929487,False,False,False,False,100,False,False,0.385,GOOD,4.3001,3.6618,3.8692,3.5074,3.2355,2.7999,1.436,0.1618499999999998,2,good_drone,0,BAD,2025-06-25 GraSi NMC811 LP57 LiDFP 3_6_6_2025-06-25 18-08-00_good_labeled_3class.xlsx
6,170.89,168.88,0.0044274,0.0043753,0.0170853,0.015395,0.9882323711433348,0.3403758669566015,False,False,False,False,100,False,False,0.385,GOOD,4.3001,3.6696,3.8742,3.5071,3.2336,2.8,1.406,0.1599499999999998,2,good_drone,0,BAD,2025-06-25 GraSi NMC811 LP57 LiDFP 3_6_6_2025-06-25 18-08-00_good_labeled_3class.xlsx
7,169.28,167.56,0.0043857,0.0043411,0.0169391,0.0152819,0.9898305857673804,0.342065208212718,False,False,False,False,100,False,False,0.385,GOOD,4.3,3.6696,3.8749,3.5041,3.2273,2.7997,1.373,0.1536499999999998,2,good_drone,0,BAD,2025-06-25 GraSi NMC811 LP57 LiDFP 3_6_6_2025-06-25 18-08-00_good_labeled_3class.xlsx
8,167.08,165.65,0.0043288,0.0042916,0.0167353,0.0150996,0.9914063943818148,0.3476287239952436,False,False,False,False,100,False,False,0.385,GOOD,4.3,3.665,3.8704,3.4953,3.2133,2.7998,1.326,0.1396499999999996,2,good_drone,0,BAD,2025-06-25 GraSi NMC811 LP57 LiDFP 3_6_6_2025-06-25 18-08-00_good_labeled_3class.xlsx
9,165.03,163.75,0.0042756,0.0042424,0.0165402,0.0149183,0.9922350079521004,0.3520331601285429,False,False,False,False,100,False,False,0.385,GOOD,4.3,3.661,3.8662,3.4864,3.1991,2.7998,1.278,0.1254499999999998,2,good_drone,0,BAD,2025-06-25 GraSi NMC811 LP57 LiDFP 3_6_6_2025-06-25 18-08-00_good_labeled_3class.xlsx
10,162.72,161.51,0.0042159,0.0041844,0.0163165,0.0146969,0.9925282857752792,0.3579217509923391,False,False,False,False,100,False,False,0.385,GOOD,4.3001,3.6531,3.8591,3.4741,3.1771,2.7999,1.222,0.1034499999999996,2,good_drone,0,BAD,2025-06-25 GraSi NMC811 LP57 LiDFP 3_6_6_2025-06-25 18-08-00_good_labeled_3class.xlsx
11,160.11,159.06,0.0041482,0.004121,0.0160627,0.0144532,0.993442939106118,0.3650026444988699,False,False,False,False,100,False,False,0.385,GOOD,4.3,3.6429,3.85,3.4597,3.1541,2.8,1.161,0.0804499999999999,2,good_drone,0,BAD,2025-06-25 GraSi NMC811 LP57 LiDFP 3_6_6_2025-06-25 18-08-00_good_labeled_3class.xlsx
12,157.92,156.78,0.0040914,0.004062,0.0158453,0.0142305,0.9928141956298576,0.3695073298901486,False,False,False,False,100,False,False,0.385,GOOD,4.3,3.6393,3.8442,3.4466,3.1306,2.8,1.104,0.0569499999999996,2,good_drone,0,BAD,2025-06-25 GraSi NMC811 LP57 LiDFP 3_6_6_2025-06-25 18-08-00_good_labeled_3class.xlsx
13,155.0,153.7,0.0040158,0.0039819,0.0155576,0.0139247,0.9915583445390708,0.377098395489853,False,False,False,False,100,False,False,0.385,GOOD,4.3002,3.626,3.8325,3.4289,3.0987,2.7999,1.027,0.0250499999999997,2,good_drone,0,BAD,2025-06-25 GraSi NMC811 LP57 LiDFP 3_6_6_2025-06-25 18-08-00_good_labeled_3class.xlsx
14,151.95,150.63,0.0039366,0.0039026,0.0152575,0.0136215,0.9913631052177004,0.3854411361295202,False,False,False,False,80,True,False,0.385,GOOD,4.3002,3.6154,3.8213,3.4095,3.0639,2.7998,0.95,-0.0097500000000003,2,good_drone,0,BAD,2025-06-25 GraSi NMC811 LP57 LiDFP 3_6_6_2025-06-25 18-08-00_good_labeled_3class.xlsx
15,156.53,152.86,0.0040554,0.0039604,0.0157939,0.0138525,0.9765744439512748,0.3967829285733866,False,False,False,False,80,True,False,0.385,GOOD,4.3001,3.6222,3.8346,3.4255,3.0836,2.7999,1.006,0.0099499999999999,2,good_drone,0,BAD,2025-06-25 GraSi NMC811 LP57 LiDFP 3_6_6_2025-06-25 18-08-00_good_labeled_3class.xlsx
16,147.06,145.38,0.0038101,0.0037664,0.014768,0.0131074,0.9885304847641796,0.395926667108486,False,False,False,False,80,True,False,0.385,GOOD,4.3,3.5963,3.8028,3.3765,2.9916,2.8,0.819,-0.0820500000000001,1,good_not_drone,0,BAD,2025-06-25 GraSi NMC811 LP57 LiDFP 3_6_6_2025-06-25 18-08-00_good_labeled_3class.xlsx
17,143.84,142.49,0.0037267,0.0036916,0.0144578,0.0128242,0.990581479593206,0.4056314106790153,False,False,False,False,80,True,False,0.385,GOOD,4.3,3.5853,3.792,3.3577,2.9424,2.7999,0.746,-0.1312500000000001,1,good_not_drone,0,BAD,2025-06-25 GraSi NMC811 LP57 LiDFP 3_6_6_2025-06-25 18-08-00_good_labeled_3class.xlsx
18,141.51,140.49,0.0036662,0.0036398,0.01423,0.0126287,0.9927990835197208,0.4117893726264148,False,False,False,False,80,True,False,0.385,GOOD,4.3,3.5763,3.7847,3.3447,2.9007,2.7997,0.696,-0.1729500000000002,1,good_not_drone,0,BAD,2025-06-25 GraSi NMC811 LP57 LiDFP 3_6_6_2025-06-25 18-08-00_good_labeled_3class.xlsx
19,141.01,141.28,0.0036532,0.0036602,0.0141852,0.012719,1.001916128325851,0.4080052083295631,False,False,False,False,80,True,False,0.385,GOOD,4.3001,3.5915,3.7923,3.3497,2.9465,2.7998,0.716,-0.1271500000000003,1,good_not_drone,0,BAD,2025-06-25 GraSi NMC811 LP57 LiDFP 3_6_6_2025-06-25 18-08-00_good_labeled_3class.xlsx
20,141.18,139.86,0.0036576,0.0036236,0.0141818,0.0125857,0.9907042869641296,0.404092630772682,False,False,False,False,80,True,False,0.385,GOOD,4.3,3.5889,3.7897,3.3429,2.906,2.7998,0.681,-0.1676500000000001,1,good_not_drone,0,BAD,2025-06-25 GraSi NMC811 LP57 LiDFP 3_6_6_2025-06-25 18-08-00_good_labeled_3class.xlsx
21,139.01,138.21,0.0036014,0.0035807,0.013973,0.0124227,0.9942522352418504,0.4105304781284036,False,False,False,False,80,True,False,0.385,GOOD,4.3,3.5807,3.7828,3.3317,2.8666,2.7997,0.639,-0.2070500000000002,1,good_not_drone,0,BAD,2025-06-25 GraSi NMC811 LP57 LiDFP 3_6_6_2025-06-25 18-08-00_good_labeled_3class.xlsx
22,137.78,136.97,0.0035697,0.0035487,0.0138507,0.0123049,0.9941171527019078,0.412635175396149,False,False,False,False,80,True,False,0.385,GOOD,4.3001,3.5769,3.7793,3.3242,2.8324,2.7997,0.608,-0.2412500000000004,1,good_not_drone,0,BAD,2025-06-25 GraSi NMC811 LP57 LiDFP 3_6_6_2025-06-25 18-08-00_good_labeled_3class.xlsx
23,136.73,136.0,0.0035424,0.0035236,0.013746,0.0122134,0.9946928635953026,0.4142490926839115,False,False,False,False,80,True,False,0.385,GOOD,4.3002,3.5734,3.7771,3.3187,2.8039,2.8,0.584,-0.2697500000000002,1,good_not_drone,0,BAD,2025-06-25 GraSi NMC811 LP57 LiDFP 3_6_6_2025-06-25 18-08-00_good_labeled_3class.xlsx
24,135.67,135.12,0.0035151,0.0035008,0.013641,0.012133,0.995931836932093,0.4149069320128773,False,False,False,False,80,True,False,0.385,GOOD,4.3001,3.5697,3.7742,3.3124,2.798,2.7997,0.576,-0.2756500000000002,1,good_not_drone,0,BAD,2025-06-25 GraSi NMC811 LP57 LiDFP 3_6_6_2025-06-25 18-08-00_good_labeled_3class.xlsx
25,134.42,134.15,0.0034827,0.0034756,0.0135132,0.0120346,0.9979613518247336,0.4174966450333732,False,False,False,False,80,True,False,0.385,GOOD,4.3001,3.5565,3.767,3.3021,2.7986,2.7999,0.583,-0.2750500000000002,1,good_not_drone,0,BAD,2025-06-25 GraSi NMC811 LP57 LiDFP 3_6_6_2025-06-25 18-08-00_good_labeled_3class.xlsx
26,134.09,133.4,0.0034741,0.0034561,0.0134768,0.0119737,0.9948188019918828,0.4147084953225333,False,False,False,False,80,True,False,0.385,GOOD,4.3001,3.5564,3.7669,3.3001,2.7981,2.8,0.567,-0.2755500000000004,1,good_not_drone,0,BAD,2025-06-25 GraSi NMC811 LP57 LiDFP 3_6_6_2025-06-25 18-08-00_good_labeled_3class.xlsx
27,133.51,133.07,0.003459,0.0034477,0.0134267,0.0119092,0.9967331598727956,0.4274261442886753,False,False,False,False,80,True,False,0.385,GOOD,4.3001,3.5608,3.7689,3.2842,2.7981,2.8,0.587,-0.2755500000000004,1,good_not_drone,0,BAD,2025-06-25 GraSi NMC811 LP57 LiDFP 3_6_6_2025-06-25 18-08-00_good_labeled_3class.xlsx
28,131.07,130.82,0.0033956,0.0033893,0.0131915,0.0117274,0.9981446577924372,0.4247559240164449,False,False,False,False,80,True,False,0.385,GOOD,4.3,3.5375,3.753,3.2794,2.7996,2.7998,0.546,-0.2740500000000003,1,good_not_drone,0,BAD,2025-06-25 GraSi NMC811 LP57 LiDFP 3_6_6_2025-06-25 18-08-00_good_labeled_3class.xlsx
29,130.98,130.66,0.0033935,0.0033852,0.0131748,0.0117147,0.997554147635185,0.4217997117641605,False,False,False,False,80,True,False,0.385,GOOD,4.3001,3.5355,3.7531,3.2779,2.7987,2.7997,0.548,-0.27495,1,good_not_drone,0,BAD,2025-06-25 GraSi NMC811 LP57 LiDFP 3_6_6_2025-06-25 18-08-00_good_labeled_3class.xlsx
30,130.45,130.21,0.0033798,0.0033736,0.0131201,0.0116724,0.998165571927333,0.421991973038832,False,False,False,False,80,True,False,0.385,GOOD,4.3001,3.5328,3.7511,3.2744,2.7974,2.8,0.541,-0.2762500000000001,1,good_not_drone,0,BAD,2025-06-25 GraSi NMC811 LP57 LiDFP 3_6_6_2025-06-25 18-08-00_good_labeled_3class.xlsx
31,130.09,129.87,0.0033705,0.0033646,0.0130827,0.0116415,0.9982495178756862,0.4215356855234615,False,False,False,False,80,True,False,0.385,GOOD,4.3001,3.5315,3.7502,3.2718,2.7991,2.7998,0.539,-0.2745500000000001,1,good_not_drone,0,BAD,2025-06-25 GraSi NMC811 LP57 LiDFP 3_6_6_2025-06-25 18-08-00_good_labeled_3class.xlsx
32,129.84,129.39,0.003364,0.0033522,0.0130568,0.0116021,0.9964922711058264,0.4202912372097591,False,False,False,False,80,True,False,0.385,GOOD,4.3001,3.5327,3.7508,3.2696,2.799,2.7998,0.534,-0.2746500000000003,1,good_not_drone,0,BAD,2025-06-25 GraSi NMC811 LP57 LiDFP 3_6_6_2025-06-25 18-08-00_good_labeled_3class.xlsx
33,128.7,128.64,0.0033344,0.0033327,0.0129427,0.0115247,0.9994901631477928,0.4235008655363326,False,False,False,False,80,True,False,0.385,GOOD,4.3001,3.5189,3.7437,3.2622,2.7983,2.7998,0.527,-0.2753500000000004,1,good_not_drone,0,BAD,2025-06-25 GraSi NMC811 LP57 LiDFP 3_6_6_2025-06-25 18-08-00_good_labeled_3class.xlsx
34,128.68,128.64,0.0033337,0.0033328,0.0129371,0.0115243,0.9997300296967332,0.4228598677357205,False,False,False,False,80,True,False,0.385,GOOD,4.3,3.5208,3.7445,3.2625,2.7973,2.8,0.521,-0.2763500000000003,1,good_not_drone,0,BAD,2025-06-25 GraSi NMC811 LP57 LiDFP 3_6_6_2025-06-25 18-08-00_good_labeled_3class.xlsx
35,129.03,128.87,0.003343,0.0033388,0.0129698,0.0115529,0.9987436434340412,0.4194936224424426,False,False,False,False,80,True,False,0.385,GOOD,4.3001,3.5305,3.7497,3.2656,2.7986,2.8,0.518,-0.2750500000000002,1,good_not_drone,0,BAD,2025-06-25 GraSi NMC811 LP57 LiDFP 3_6_6_2025-06-25 18-08-00_good_labeled_3class.xlsx
36,128.59,128.38,0.0033315,0.003326,0.0129246,0.0115064,0.9983490920006004,0.4199827644230187,False,False,False,False,80,True,False,0.385,GOOD,4.3001,3.5257,3.7476,3.2612,2.7994,2.8,0.518,-0.2742500000000003,1,good_not_drone,0,BAD,2025-06-25 GraSi NMC811 LP57 LiDFP 3_6_6_2025-06-25 18-08-00_good_labeled_3class.xlsx
37,128.09,127.96,0.0033186,0.0033153,0.0128739,0.0114675,0.9990056047730972,0.4203535895057384,False,False,False,False,80,True,False,0.385,GOOD,4.3001,3.5233,3.7454,3.2577,2.799,2.7997,0.513,-0.2746500000000003,1,good_not_drone,0,BAD,2025-06-25 GraSi NMC811 LP57 LiDFP 3_6_6_2025-06-25 18-08-00_good_labeled_3class.xlsx
38,127.81,127.7,0.0033114,0.0033084,0.0128441,0.0114429,0.9990940387751404,0.4200108038422745,False,False,False,False,80,True,False,0.385,GOOD,4.3001,3.5206,3.7442,3.2554,2.7996,2.7996,0.512,-0.2740500000000003,1,good_not_drone,0,BAD,2025-06-25 GraSi NMC811 LP57 LiDFP 3_6_6_2025-06-25 18-08-00_good_labeled_3class.xlsx
39,127.93,127.8,0.0033143,0.0033111,0.0128525,0.0114549,0.9990344869203148,0.4183476014446397,False,False,False,False,80,True,False,0.385,GOOD,4.3001,3.5264,3.7473,3.2571,2.7971,2.7999,0.506,-0.2765500000000003,1,good_not_drone,0,BAD,2025-06-25 GraSi NMC811 LP57 LiDFP 3_6_6_2025-06-25 18-08-00_good_labeled_3class.xlsx
40,127.31,127.16,0.0032984,0.0032946,0.0127905,0.0113938,0.9988479262672812,0.419463485983627,False,False,False,False,80,True,False,0.385,GOOD,4.3,3.5216,3.7438,3.2515,2.7978,2.7999,0.501,-0.2758500000000002,1,good_not_drone,0,BAD,2025-06-25 GraSi NMC811 LP57 LiDFP 3_6_6_2025-06-25 18-08-00_good_labeled_3class.xlsx
41,127.04,127.04,0.0032913,0.0032914,0.012762,0.0113807,1.000030383131286,0.4197872484418377,False,False,False,False,80,True,False,0.385,GOOD,4.3,3.5185,3.7419,3.2503,2.7971,2.8,0.498,-0.2765500000000003,1,good_not_drone,0,BAD,2025-06-25 GraSi NMC811 LP57 LiDFP 3_6_6_2025-06-25 18-08-00_good_labeled_3class.xlsx
42,127.09,126.65,0.0032927,0.0032812,0.012764,0.0113513,0.996507425517053,0.4169574482810141,False,False,False,False,80,True,False,0.385,GOOD,4.3002,3.5202,3.743,3.2486,2.7991,2.7999,0.499,-0.2745500000000001,1,good_not_drone,0,BAD,2025-06-25 GraSi NMC811 LP57 LiDFP 3_6_6_2025-06-25 18-08-00_good_labeled_3class.xlsx
43,125.84,125.75,0.0032604,0.003258,0.0126423,0.0112615,0.999263894000736,0.420961917472531,False,False,False,False,80,True,False,0.385,GOOD,4.3002,3.5069,3.7357,3.2402,2.7995,2.7996,0.493,-0.2741500000000001,1,good_not_drone,0,BAD,2025-06-25 GraSi NMC811 LP57 LiDFP 3_6_6_2025-06-25 18-08-00_good_labeled_3class.xlsx
44,131.2,128.31,0.0033992,0.0033244,0.0132287,0.0115132,0.977994822311132,0.4284683268882423,False,False,False,False,80,True,False,0.385,GOOD,4.3,3.5281,3.7543,3.2643,2.7969,2.8,0.51,-0.2767500000000003,1,good_not_drone,0,BAD,2025-06-25 GraSi NMC811 LP57 LiDFP 3_6_6_2025-06-25 18-08-00_good_labeled_3class.xlsx
45,125.18,125.25,0.0032431,0.003245,0.0125746,0.0112161,1.000585859208782,0.4209143128526187,False,False,False,False,80,True,False,0.385,GOOD,4.3,3.5049,3.7339,3.2366,2.7985,2.7997,0.485,-0.27515,1,good_not_drone,0,BAD,2025-06-25 GraSi NMC811 LP57 LiDFP 3_6_6_2025-06-25 18-08-00_good_labeled_3class.xlsx
46,125.01,124.87,0.0032388,0.0032352,0.0125562,0.0111813,0.9988884772137828,0.4206675004919949,False,False,False,False,80,True,False,0.385,GOOD,4.3,3.502,3.7321,3.2337,2.7978,2.7998,0.481,-0.2758500000000002,1,good_not_drone,0,BAD,2025-06-25 GraSi NMC811 LP57 LiDFP 3_6_6_2025-06-25 18-08-00_good_labeled_3class.xlsx
47,124.76,124.65,0.0032323,0.0032295,0.0125311,0.0111612,0.9991337437737834,0.420822064283529,False,False,False,False,80,True,False,0.385,GOOD,4.3,3.5025,3.7314,3.2317,2.7974,2.8,0.478,-0.2762500000000001,1,good_not_drone,0,BAD,2025-06-25 GraSi NMC811 LP57 LiDFP 3_6_6_2025-06-25 18-08-00_good_labeled_3class.xlsx
48,124.46,124.4,0.0032244,0.003223,0.0124986,0.0111375,0.9995658106934624,0.4206246483193641,False,False,False,False,80,True,False,0.385,GOOD,4.3001,3.4996,3.7301,3.2299,2.7993,2.7998,0.475,-0.2743500000000001,1,good_not_drone,0,BAD,2025-06-25 GraSi NMC811 LP57 LiDFP 3_6_6_2025-06-25 18-08-00_good_labeled_3class.xlsx
49,124.15,124.05,0.0032164,0.003214,0.0124673,0.0111049,0.999253824151225,0.4210009962167294,False,False,False,False,80,True,False,0.385,GOOD,4.3001,3.498,3.7284,3.2266,2.7972,2.8,0.473,-0.2764500000000001,1,good_not_drone,0,BAD,2025-06-25 GraSi NMC811 LP57 LiDFP 3_6_6_2025-06-25 18-08-00_good_labeled_3class.xlsx
50,124.04,123.9,0.0032136,0.0032099,0.012456,0.011092,0.998848643266119,0.4204675225155854,False,False,False,False,80,True,False,0.385,GOOD,4.3002,3.4986,3.7288,3.2261,2.7986,2.8,0.468,-0.2750500000000002,1,good_not_drone,0,BAD,2025-06-25 GraSi NMC811 LP57 LiDFP 3_6_6_2025-06-25 18-08-00_good_labeled_3class.xlsx
51,123.79,123.64,0.0032071,0.0032034,0.0124293,0.0110693,0.9988463097502416,0.4200725597111434,False,False,False,False,80,True,False,0.385,GOOD,4.3,3.4983,3.7278,3.2243,2.7974,2.7997,0.464,-0.2762500000000001,1,good_not_drone,0,BAD,2025-06-25 GraSi NMC811 LP57 LiDFP 3_6_6_2025-06-25 18-08-00_good_labeled_3class.xlsx
52,123.48,123.33,0.0031992,0.0031951,0.012399,0.0110401,0.998718429607402,0.4203342019661904,False,False,False,False,80,True,False,0.385,GOOD,4.3001,3.4946,3.7262,3.2214,2.7998,2.7997,0.464,-0.2738500000000004,1,good_not_drone,0,BAD,2025-06-25 GraSi NMC811 LP57 LiDFP 3_6_6_2025-06-25 18-08-00_good_labeled_3class.xlsx
53,135.04,129.6,0.0034986,0.0033577,0.0136802,0.0116514,0.959726747841994,0.4401387425404431,False,False,False,False,80,True,False,0.385,GOOD,4.3014,3.5369,3.7703,3.2785,2.7998,2.7998,0.515,-0.2738500000000004,1,good_not_drone,0,BAD,2025-06-25 GraSi NMC811 LP57 LiDFP 3_6_6_2025-06-25 18-08-00_good_labeled_3class.xlsx
54,122.46,122.83,0.0031726,0.0031824,0.0123003,0.0109943,1.003088949126899,0.4223212044198084,False,False,False,False,80,True,False,0.385,GOOD,4.3,3.4903,3.7247,3.2174,2.7976,2.8,0.458,-0.2760500000000001,1,good_not_drone,0,BAD,2025-06-25 GraSi NMC811 LP57 LiDFP 3_6_6_2025-06-25 18-08-00_good_labeled_3class.xlsx
55,122.65,122.64,0.0031776,0.0031773,0.0123161,0.010977,0.9999055891238672,0.4210925081699743,False,False,False,False,80,True,False,0.385,GOOD,4.3002,3.4894,3.7228,3.2162,2.8,2.7998,0.455,-0.2736500000000004,1,good_not_drone,0,BAD,2025-06-25 GraSi NMC811 LP57 LiDFP 3_6_6_2025-06-25 18-08-00_good_labeled_3class.xlsx
56,132.09,127.57,0.0034222,0.003305,0.0133551,0.0114557,0.9657530243702882,0.4363171605953515,False,False,False,False,80,True,False,0.385,GOOD,4.3001,3.5255,3.7576,3.2609,2.7997,2.8,0.495,-0.2739500000000001,1,good_not_drone,0,BAD,2025-06-25 GraSi NMC811 LP57 LiDFP 3_6_6_2025-06-25 18-08-00_good_labeled_3class.xlsx
57,121.98,122.14,0.0031603,0.0031644,0.0122483,0.01093,1.001297345188748,0.4216250388937364,False,False,False,False,80,True,False,0.385,GOOD,4.3,3.485,3.7209,3.2116,2.798,2.7999,0.45,-0.2756500000000002,1,good_not_drone,0,BAD,2025-06-25 GraSi NMC811 LP57 LiDFP 3_6_6_2025-06-25 18-08-00_good_labeled_3class.xlsx
58,121.99,121.92,0.0031604,0.0031586,0.0122478,0.0109103,0.9994304518415392,0.4212386145965943,False,False,False,False,80,True,False,0.385,GOOD,4.3001,3.4842,3.7195,3.2102,2.7973,2.8,0.446,-0.2763500000000003,1,good_not_drone,0,BAD,2025-06-25 GraSi NMC811 LP57 LiDFP 3_6_6_2025-06-25 18-08-00_good_labeled_3class.xlsx
59,121.71,121.68,0.0031532,0.0031524,0.0122199,0.0108873,0.9997462894836991,0.421742064097784,False,False,False,False,80,True,False,0.385,GOOD,4.3,3.4821,3.7184,3.2084,2.7969,2.7997,0.441,-0.2767500000000003,1,good_not_drone,0,BAD,2025-06-25 GraSi NMC811 LP57 LiDFP 3_6_6_2025-06-25 18-08-00_good_labeled_3class.xlsx
