Repository: mgnigh98/battery_security

# Battery Security: Early Anomaly Detection for eUAM Batteries

This repository contains the data processing pipeline and machine learning models used to study **early detection of abnormal battery cycles** for electric Urban Air Mobility (eUAM) systems.

The goal is to determine whether a battery cycle is:

- **GOOD_drone** – suitable for drone/eUAM operation
- **GOOD_not_drone** – operational but not suitable for eUAM mission profiles
- **BAD** – unsafe or degraded battery behavior

The models focus on **early-cycle detection**, using only the first few seconds of battery data (2s–60s) to predict the final cycle label.

---

File: all_csv_for_training/ALL_cycles_3class_filtered_balanced.csv (part 7 of 11)
Cycle,Chg_Spec_mAhg,DChg_Spec_mAhg,Chg_Cap_Ah,DChg_Cap_Ah,Chg_Energy_Wh,DChg_Energy_Wh,CE,IR_proxy,HF_CHG_SPEC_HIGH,HF_DCHG_SPEC_LOW,HF_MISSING,hard_fail,soft_score,SP_IR_OUTLIER,SP_CE_SOFT,IR_proxy_threshold,Label,charge_V_end,take_off_V_end,hover_V_end,cruise_V_end,landing_V_end,standby_V_end,standby_t_end_h,landing_V_rel_global,cycle_label_3class,cycle_label_3name,battery_label_3class,battery_label_3name,file
217,112.29,112.33,0.0029091,0.0029102,0.0112827,0.0099943,1.000378123818363,0.444184680642377,False,True,False,True,100,True,False,0.385,BAD,,,,,,,,,0,bad,0,BAD,2025-06-25 GraSi NMC811 LP57 LiDFP 3_6_6_2025-06-25 18-08-00_good_labeled_3class.xlsx
218,112.98,112.71,0.0029271,0.00292,0.0113527,0.0100349,0.9975743910354956,0.4418708181879021,False,True,False,True,100,True,False,0.385,BAD,,,,,,,,,0,bad,0,BAD,2025-06-25 GraSi NMC811 LP57 LiDFP 3_6_6_2025-06-25 18-08-00_good_labeled_3class.xlsx
219,112.87,112.76,0.0029242,0.0029214,0.0113457,0.0100404,0.999042473155051,0.4430876250000897,False,True,False,True,100,True,False,0.385,BAD,,,,,,,,,0,bad,0,BAD,2025-06-25 GraSi NMC811 LP57 LiDFP 3_6_6_2025-06-25 18-08-00_good_labeled_3class.xlsx
220,112.98,112.84,0.0029271,0.0029234,0.011358,0.0100479,0.9987359502579344,0.443231484924957,False,True,False,True,100,True,False,0.385,BAD,,,,,,,,,0,bad,0,BAD,2025-06-25 GraSi NMC811 LP57 LiDFP 3_6_6_2025-06-25 18-08-00_good_labeled_3class.xlsx
221,113.09,112.98,0.00293,0.002927,0.0113727,0.0100609,0.9989761092150172,0.4441939177552525,False,True,False,True,100,True,False,0.385,BAD,,,,,,,,,0,bad,0,BAD,2025-06-25 GraSi NMC811 LP57 LiDFP 3_6_6_2025-06-25 18-08-00_good_labeled_3class.xlsx
222,113.37,113.21,0.0029372,0.0029331,0.0114009,0.0100848,0.998604112760452,0.4432803617914969,False,True,False,True,100,True,False,0.385,BAD,,,,,,,,,0,bad,0,BAD,2025-06-25 GraSi NMC811 LP57 LiDFP 3_6_6_2025-06-25 18-08-00_good_labeled_3class.xlsx
223,113.34,113.24,0.0029364,0.0029339,0.0113994,0.0100883,0.9991486173545838,0.4435716107133318,False,True,False,True,100,True,False,0.385,BAD,,,,,,,,,0,bad,0,BAD,2025-06-25 GraSi NMC811 LP57 LiDFP 3_6_6_2025-06-25 18-08-00_good_labeled_3class.xlsx
224,113.42,113.35,0.0029386,0.0029367,0.0114087,0.0100982,0.9993534336078403,0.4437373643892024,False,True,False,True,100,True,False,0.385,BAD,,,,,,,,,0,bad,0,BAD,2025-06-25 GraSi NMC811 LP57 LiDFP 3_6_6_2025-06-25 18-08-00_good_labeled_3class.xlsx
225,114.2,114.15,0.0029587,0.0029573,0.0114906,0.0101778,0.99952681921114,0.4420798934255994,False,True,False,True,100,True,False,0.385,BAD,,,,,,,,,0,bad,0,BAD,2025-06-25 GraSi NMC811 LP57 LiDFP 3_6_6_2025-06-25 18-08-00_good_labeled_3class.xlsx
226,114.59,114.45,0.0029688,0.0029652,0.01153,0.0102094,0.9987873888439772,0.4406510836945428,False,True,False,True,100,True,False,0.385,BAD,,,,,,,,,0,bad,0,BAD,2025-06-25 GraSi NMC811 LP57 LiDFP 3_6_6_2025-06-25 18-08-00_good_labeled_3class.xlsx
227,114.87,114.76,0.0029761,0.0029732,0.0115609,0.0102397,0.9990255703773394,0.440580760317296,False,True,False,True,100,True,False,0.385,BAD,,,,,,,,,0,bad,0,BAD,2025-06-25 GraSi NMC811 LP57 LiDFP 3_6_6_2025-06-25 18-08-00_good_labeled_3class.xlsx
228,115.01,114.91,0.0029797,0.0029772,0.011577,0.0102541,0.9991609893613452,0.4410811412858702,False,True,False,True,100,True,False,0.385,BAD,,,,,,,,,0,bad,0,BAD,2025-06-25 GraSi NMC811 LP57 LiDFP 3_6_6_2025-06-25 18-08-00_good_labeled_3class.xlsx
229,115.43,115.33,0.0029904,0.0029881,0.0116214,0.0102943,0.9992308721241306,0.4411370627834987,False,True,False,True,100,True,False,0.385,BAD,,,,,,,,,0,bad,0,BAD,2025-06-25 GraSi NMC811 LP57 LiDFP 3_6_6_2025-06-25 18-08-00_good_labeled_3class.xlsx
230,116.17,116.12,0.0030098,0.0030085,0.0117011,0.010374,0.9995680776131304,0.4394369396573046,False,True,False,True,100,True,False,0.385,BAD,,,,,,,,,0,bad,0,BAD,2025-06-25 GraSi NMC811 LP57 LiDFP 3_6_6_2025-06-25 18-08-00_good_labeled_3class.xlsx
263,120.17,120.06,0.0031135,0.0031106,0.0121406,0.0107822,0.999068572346234,0.4330649744186617,False,False,False,False,80,True,False,0.385,GOOD,4.3,3.4952,3.776,3.213,2.7996,2.7998,0.29,-0.2740500000000003,1,good_not_drone,0,BAD,2025-06-25 GraSi NMC811 LP57 LiDFP 3_6_6_2025-06-25 18-08-00_good_labeled_3class.xlsx
264,120.15,120.01,0.0031128,0.0031092,0.0121367,0.0107768,0.9988434849653044,0.4328649568951537,False,False,False,False,80,True,False,0.385,GOOD,4.3,3.4936,3.7759,3.2127,2.7995,2.7997,0.29,-0.2741500000000001,1,good_not_drone,0,BAD,2025-06-25 GraSi NMC811 LP57 LiDFP 3_6_6_2025-06-25 18-08-00_good_labeled_3class.xlsx
269,120.42,120.34,0.00312,0.0031179,0.0121761,0.0108161,0.9993269230769232,0.4335625094059856,False,False,False,False,80,True,False,0.385,GOOD,4.3002,3.4982,3.7802,3.2189,2.799,2.7997,0.286,-0.2746500000000003,1,good_not_drone,0,BAD,2025-06-25 GraSi NMC811 LP57 LiDFP 3_6_6_2025-06-25 18-08-00_good_labeled_3class.xlsx
270,120.95,120.85,0.0031336,0.003131,0.0122273,0.0108671,0.999170283380138,0.4311896537764168,False,False,False,False,80,True,False,0.385,GOOD,4.3001,3.5036,3.7836,3.2252,2.7987,2.8,0.287,-0.27495,1,good_not_drone,0,BAD,2025-06-25 GraSi NMC811 LP57 LiDFP 3_6_6_2025-06-25 18-08-00_good_labeled_3class.xlsx
271,121.65,121.53,0.0031516,0.0031486,0.0122995,0.0109368,0.9990481025510852,0.4290770937327926,False,False,False,False,80,True,False,0.385,GOOD,4.3002,3.5134,3.7897,3.2321,2.7991,2.7998,0.289,-0.2745500000000001,1,good_not_drone,0,BAD,2025-06-25 GraSi NMC811 LP57 LiDFP 3_6_6_2025-06-25 18-08-00_good_labeled_3class.xlsx
272,121.59,121.45,0.0031502,0.0031466,0.0122932,0.0109291,0.9988572154148944,0.4290508868424259,False,False,False,False,80,True,False,0.385,GOOD,4.3001,3.5124,3.7887,3.2311,2.8,2.7997,0.29,-0.2736500000000004,1,good_not_drone,0,BAD,2025-06-25 GraSi NMC811 LP57 LiDFP 3_6_6_2025-06-25 18-08-00_good_labeled_3class.xlsx
273,121.59,121.35,0.0031502,0.0031439,0.0122949,0.0109198,0.9980001269760648,0.42956574991508,False,False,False,False,80,True,False,0.385,GOOD,4.3001,3.5116,3.7886,3.2305,2.7993,2.7998,0.29,-0.2743500000000001,1,good_not_drone,0,BAD,2025-06-25 GraSi NMC811 LP57 LiDFP 3_6_6_2025-06-25 18-08-00_good_labeled_3class.xlsx
274,121.23,121.14,0.0031408,0.0031385,0.0122598,0.0108981,0.9992677024961792,0.4310091378246481,False,False,False,False,80,True,False,0.385,GOOD,4.3,3.5065,3.7866,3.2282,2.7995,2.7998,0.289,-0.2741500000000001,1,good_not_drone,0,BAD,2025-06-25 GraSi NMC811 LP57 LiDFP 3_6_6_2025-06-25 18-08-00_good_labeled_3class.xlsx
275,121.37,121.19,0.0031444,0.0031399,0.012276,0.0109052,0.9985688843658568,0.4309792109542525,False,False,False,False,80,True,False,0.385,GOOD,4.3002,3.5091,3.7876,3.2296,2.7986,2.8,0.288,-0.2750500000000002,1,good_not_drone,0,BAD,2025-06-25 GraSi NMC811 LP57 LiDFP 3_6_6_2025-06-25 18-08-00_good_labeled_3class.xlsx
276,121.4,121.29,0.0031451,0.0031423,0.0122797,0.0109146,0.9991097262408192,0.4309479379178898,False,False,False,False,80,True,False,0.385,GOOD,4.3,3.5096,3.7883,3.2307,2.7983,2.8,0.287,-0.2753500000000004,1,good_not_drone,0,BAD,2025-06-25 GraSi NMC811 LP57 LiDFP 3_6_6_2025-06-25 18-08-00_good_labeled_3class.xlsx
277,121.48,121.38,0.0031473,0.0031447,0.0122882,0.0109244,0.9991738950846756,0.4304539884820531,False,False,False,False,80,True,False,0.385,GOOD,4.3,3.5102,3.7893,3.2315,2.7993,2.7998,0.288,-0.2743500000000001,1,good_not_drone,0,BAD,2025-06-25 GraSi NMC811 LP57 LiDFP 3_6_6_2025-06-25 18-08-00_good_labeled_3class.xlsx
4,188.65,183.25,0.0048876,0.0047477,0.0187847,0.0168471,0.9713765447254276,0.294862139499914,False,False,False,False,100,False,False,0.385,GOOD,4.3001,3.7621,3.9206,3.5741,3.3484,2.8,1.766,0.2747499999999996,2,good_drone,0,BAD,2025-06-25 GraSi NMC811 LP57 XFC15 1_6_7_2025-06-25 18-08-00_bad_labeled_3class.xlsx
5,180.09,176.96,0.0046658,0.0045846,0.0179115,0.01622,0.9825967679711948,0.3009601730829417,False,False,False,False,100,False,False,0.385,GOOD,4.3,3.7212,3.8966,3.5483,3.3091,2.7999,1.608,0.2354499999999997,2,good_drone,0,BAD,2025-06-25 GraSi NMC811 LP57 XFC15 1_6_7_2025-06-25 18-08-00_bad_labeled_3class.xlsx
6,175.43,172.53,0.0045449,0.0044699,0.0174737,0.0158026,0.983497986754384,0.3093466903398467,False,False,False,False,100,False,False,0.385,GOOD,4.3001,3.7136,3.8875,3.5323,3.2878,2.7999,1.498,0.2141499999999996,2,good_drone,0,BAD,2025-06-25 GraSi NMC811 LP57 XFC15 1_6_7_2025-06-25 18-08-00_bad_labeled_3class.xlsx
7,172.57,170.06,0.0044708,0.0044058,0.017213,0.0155762,0.9854612149950792,0.3147087688297918,False,False,False,False,100,False,False,0.385,GOOD,4.3,3.7092,3.8833,3.5244,3.2745,2.7999,1.436,0.20085,2,good_drone,0,BAD,2025-06-25 GraSi NMC811 LP57 XFC15 1_6_7_2025-06-25 18-08-00_bad_labeled_3class.xlsx
8,170.43,168.34,0.0044155,0.0043614,0.0170253,0.0154166,0.987747706941456,0.3210210104531508,False,False,False,False,100,False,False,0.385,GOOD,4.3,3.7015,3.8796,3.5185,3.2625,2.8,1.393,0.18885,2,good_drone,0,BAD,2025-06-25 GraSi NMC811 LP57 XFC15 1_6_7_2025-06-25 18-08-00_bad_labeled_3class.xlsx
9,168.9,166.97,0.0043759,0.004326,0.0168889,0.0152911,0.988596631550081,0.3248288605146006,False,False,False,False,100,False,False,0.385,GOOD,4.3001,3.6931,3.8769,3.5146,3.2527,2.7998,1.359,0.1790499999999997,2,good_drone,0,BAD,2025-06-25 GraSi NMC811 LP57 XFC15 1_6_7_2025-06-25 18-08-00_bad_labeled_3class.xlsx
10,166.93,165.31,0.0043247,0.0042827,0.0167056,0.0151268,0.9902883437001412,0.330763526400887,False,False,False,False,100,False,False,0.385,GOOD,4.3001,3.6785,3.8704,3.5076,3.2383,2.7998,1.317,0.16465,2,good_drone,0,BAD,2025-06-25 GraSi NMC811 LP57 XFC15 1_6_7_2025-06-25 18-08-00_bad_labeled_3class.xlsx
11,165.93,164.67,0.0042988,0.0042662,0.0166158,0.015072,0.9924164883223224,0.3323317909769927,False,False,False,False,100,False,False,0.385,GOOD,4.3001,3.6779,3.871,3.5064,3.235,2.7997,1.301,0.1613499999999997,2,good_drone,0,BAD,2025-06-25 GraSi NMC811 LP57 XFC15 1_6_7_2025-06-25 18-08-00_bad_labeled_3class.xlsx
12,165.15,163.71,0.0042787,0.0042414,0.0165382,0.0149828,0.9912823988594668,0.3327265923557392,False,False,False,False,100,False,False,0.385,GOOD,4.3,3.6717,3.8697,3.5036,3.2271,2.7997,1.277,0.1534499999999999,2,good_drone,0,BAD,2025-06-25 GraSi NMC811 LP57 XFC15 1_6_7_2025-06-25 18-08-00_bad_labeled_3class.xlsx
13,164.29,163.06,0.0042563,0.0042244,0.0164596,0.0149225,0.9925052275450508,0.334660317039229,False,False,False,False,100,False,False,0.385,GOOD,4.3,3.6685,3.8692,3.5018,3.2213,2.7997,1.261,0.1476499999999996,2,good_drone,0,BAD,2025-06-25 GraSi NMC811 LP57 XFC15 1_6_7_2025-06-25 18-08-00_bad_labeled_3class.xlsx
14,163.54,162.47,0.004237,0.0042093,0.0163894,0.0148697,0.9934623554401698,0.3355788202910506,False,False,False,False,100,False,False,0.385,GOOD,4.3001,3.664,3.8688,3.5006,3.218,2.7999,1.246,0.1443499999999998,2,good_drone,0,BAD,2025-06-25 GraSi NMC811 LP57 XFC15 1_6_7_2025-06-25 18-08-00_bad_labeled_3class.xlsx
15,163.18,162.3,0.0042276,0.0042049,0.0163575,0.0148566,0.9946305232283092,0.3360528868004162,False,False,False,False,100,False,False,0.385,GOOD,4.3,3.6639,3.8702,3.5007,3.215,2.7997,1.242,0.1413499999999996,2,good_drone,0,BAD,2025-06-25 GraSi NMC811 LP57 XFC15 1_6_7_2025-06-25 18-08-00_bad_labeled_3class.xlsx
16,162.68,161.84,0.0042146,0.0041928,0.0163125,0.0148115,0.9948275043895032,0.3378705555604302,False,False,False,False,100,False,False,0.385,GOOD,4.3001,3.6596,3.8695,3.4992,3.2117,2.7998,1.23,0.1380499999999998,2,good_drone,0,BAD,2025-06-25 GraSi NMC811 LP57 XFC15 1_6_7_2025-06-25 18-08-00_bad_labeled_3class.xlsx
17,162.62,162.05,0.0042132,0.0041983,0.0163109,0.0148336,0.9964634956802432,0.3381407788130617,False,False,False,False,100,False,False,0.385,GOOD,4.3,3.659,3.8706,3.5011,3.2132,2.7999,1.235,0.1395499999999998,2,good_drone,0,BAD,2025-06-25 GraSi NMC811 LP57 XFC15 1_6_7_2025-06-25 18-08-00_bad_labeled_3class.xlsx
18,164.1,164.11,0.0042514,0.0042518,0.0164587,0.0150595,1.000094086653808,0.3294483616371964,False,False,False,False,100,False,False,0.385,GOOD,4.3001,3.685,3.8858,3.5156,3.2414,2.7999,1.287,0.1677499999999998,2,good_drone,0,BAD,2025-06-25 GraSi NMC811 LP57 XFC15 1_6_7_2025-06-25 18-08-00_bad_labeled_3class.xlsx
19,164.46,163.92,0.0042608,0.0042469,0.0164758,0.0150322,0.99673770184003,0.3272624803918065,False,False,False,False,100,False,False,0.385,GOOD,4.3002,3.6763,3.8825,3.5134,3.2357,2.7997,1.282,0.1620499999999998,2,good_drone,0,BAD,2025-06-25 GraSi NMC811 LP57 XFC15 1_6_7_2025-06-25 18-08-00_bad_labeled_3class.xlsx
20,164.46,164.04,0.0042608,0.0042499,0.0164775,0.0150436,0.997441794968081,0.3274776292587012,False,False,False,False,100,False,False,0.385,GOOD,4.3,3.677,3.8837,3.5138,3.2372,2.7996,1.285,0.1635499999999999,2,good_drone,0,BAD,2025-06-25 GraSi NMC811 LP57 XFC15 1_6_7_2025-06-25 18-08-00_bad_labeled_3class.xlsx
21,164.65,164.22,0.0042658,0.0042545,0.0164961,0.0150621,0.9973510244268364,0.3267839309078711,False,False,False,False,100,False,False,0.385,GOOD,4.3002,3.6773,3.8839,3.5153,3.2388,2.7998,1.289,0.1651499999999997,2,good_drone,0,BAD,2025-06-25 GraSi NMC811 LP57 XFC15 1_6_7_2025-06-25 18-08-00_bad_labeled_3class.xlsx
22,164.74,164.26,0.004268,0.0042557,0.0165038,0.0150673,0.9971180880974696,0.3263711028369052,False,False,False,False,100,False,False,0.385,GOOD,4.3001,3.6774,3.884,3.5157,3.24,2.7999,1.291,0.16635,2,good_drone,0,BAD,2025-06-25 GraSi NMC811 LP57 XFC15 1_6_7_2025-06-25 18-08-00_bad_labeled_3class.xlsx
23,164.18,163.64,0.0042536,0.0042396,0.0164512,0.0150044,0.9967086703028024,0.3284870452131008,False,False,False,False,100,False,False,0.385,GOOD,4.3,3.6663,3.8788,3.5135,3.238,2.7998,1.275,0.1643499999999998,2,good_drone,0,BAD,2025-06-25 GraSi NMC811 LP57 XFC15 1_6_7_2025-06-25 18-08-00_bad_labeled_3class.xlsx
24,164.48,164.16,0.0042615,0.0042531,0.0164836,0.0150547,0.9980288630763816,0.3283272359939442,False,False,False,False,100,False,False,0.385,GOOD,4.3,3.6726,3.8818,3.515,3.2404,2.8,1.288,0.16675,2,good_drone,0,BAD,2025-06-25 GraSi NMC811 LP57 XFC15 1_6_7_2025-06-25 18-08-00_bad_labeled_3class.xlsx
25,164.63,164.06,0.0042651,0.0042505,0.0164924,0.0150444,0.996576868068744,0.3273836816696756,False,False,False,False,100,False,False,0.385,GOOD,4.3002,3.6722,3.8815,3.5148,3.2387,2.7999,1.286,0.1650499999999999,2,good_drone,0,BAD,2025-06-25 GraSi NMC811 LP57 XFC15 1_6_7_2025-06-25 18-08-00_bad_labeled_3class.xlsx
26,164.26,163.87,0.0042558,0.0042456,0.0164591,0.0150217,0.9976032708303963,0.3292707732533859,False,False,False,False,100,False,False,0.385,GOOD,4.3001,3.6685,3.88,3.5131,3.2359,2.7999,1.281,0.1622499999999998,2,good_drone,0,BAD,2025-06-25 GraSi NMC811 LP57 XFC15 1_6_7_2025-06-25 18-08-00_bad_labeled_3class.xlsx
27,164.01,163.54,0.0042492,0.004237,0.0164327,0.0149868,0.997128871316954,0.3301202746495422,False,False,False,False,100,False,False,0.385,GOOD,4.3,3.6668,3.8785,3.5108,3.2331,2.7998,1.273,0.1594499999999996,2,good_drone,0,BAD,2025-06-25 GraSi NMC811 LP57 XFC15 1_6_7_2025-06-25 18-08-00_bad_labeled_3class.xlsx
28,163.93,163.32,0.0042471,0.0042314,0.0164248,0.0149662,0.9963033599397236,0.3303595562551331,False,False,False,False,100,False,False,0.385,GOOD,4.3001,3.667,3.8779,3.5098,3.2305,2.7997,1.267,0.1568499999999999,2,good_drone,0,BAD,2025-06-25 GraSi NMC811 LP57 XFC15 1_6_7_2025-06-25 18-08-00_bad_labeled_3class.xlsx
29,163.12,162.72,0.0042262,0.0042158,0.0163479,0.0148997,0.9975391604751312,0.3339746765812883,False,False,False,False,100,False,False,0.385,GOOD,4.3,3.6585,3.8732,3.5058,3.2256,2.7999,1.252,0.1519499999999998,2,good_drone,0,BAD,2025-06-25 GraSi NMC811 LP57 XFC15 1_6_7_2025-06-25 18-08-00_bad_labeled_3class.xlsx
30,163.54,163.26,0.0042369,0.0042298,0.0163909,0.0149554,0.9983242465009794,0.3328840351725622,False,False,False,False,100,False,False,0.385,GOOD,4.3002,3.6661,3.8763,3.5088,3.2302,2.7998,1.266,0.1565499999999997,2,good_drone,0,BAD,2025-06-25 GraSi NMC811 LP57 XFC15 1_6_7_2025-06-25 18-08-00_bad_labeled_3class.xlsx
31,163.4,162.83,0.0042333,0.0042187,0.0163697,0.0149087,0.996551153946094,0.3329327576626393,False,False,False,False,100,False,False,0.385,GOOD,4.3001,3.6608,3.8737,3.5058,3.2246,2.7999,1.255,0.1509499999999999,2,good_drone,0,BAD,2025-06-25 GraSi NMC811 LP57 XFC15 1_6_7_2025-06-25 18-08-00_bad_labeled_3class.xlsx
32,163.01,162.54,0.0042233,0.004211,0.0163366,0.0148768,0.997087585537376,0.3353647708121339,False,False,False,False,100,False,False,0.385,GOOD,4.3001,3.6591,3.8718,3.5039,3.2218,2.7997,1.248,0.1481499999999998,2,good_drone,0,BAD,2025-06-25 GraSi NMC811 LP57 XFC15 1_6_7_2025-06-25 18-08-00_bad_labeled_3class.xlsx
33,162.77,162.38,0.0042169,0.0042069,0.0163114,0.01486,0.997628589722308,0.335809973709015,False,False,False,False,100,False,False,0.385,GOOD,4.3,3.6572,3.8706,3.503,3.2208,2.7998,1.244,0.1471499999999999,2,good_drone,0,BAD,2025-06-25 GraSi NMC811 LP57 XFC15 1_6_7_2025-06-25 18-08-00_bad_labeled_3class.xlsx
34,162.67,162.19,0.0042146,0.0042019,0.016302,0.0148383,0.9969866654012244,0.3366516621934741,False,False,False,False,100,False,False,0.385,GOOD,4.3001,3.6568,3.8697,3.5012,3.2167,2.8,1.239,0.1430499999999997,2,good_drone,0,BAD,2025-06-25 GraSi NMC811 LP57 XFC15 1_6_7_2025-06-25 18-08-00_bad_labeled_3class.xlsx
35,162.57,162.23,0.0042118,0.004203,0.0162953,0.0148432,0.9979106320338098,0.3373907023984151,False,False,False,False,100,False,False,0.385,GOOD,4.3001,3.6604,3.8709,3.5014,3.2177,2.7999,1.24,0.1440499999999996,2,good_drone,0,BAD,2025-06-25 GraSi NMC811 LP57 XFC15 1_6_7_2025-06-25 18-08-00_bad_labeled_3class.xlsx
36,162.34,161.39,0.0042059,0.0041813,0.016268,0.0147577,0.9941510734919992,0.3384472923654949,False,False,False,False,100,False,False,0.385,GOOD,4.3,3.6529,3.8663,3.4971,3.207,2.7997,1.219,0.1333499999999996,2,good_drone,0,BAD,2025-06-25 GraSi NMC811 LP57 XFC15 1_6_7_2025-06-25 18-08-00_bad_labeled_3class.xlsx
37,160.62,159.96,0.0041615,0.0041442,0.016111,0.014598,0.9958428451279584,0.3489271941162446,False,False,False,False,100,False,False,0.385,GOOD,4.3,3.6399,3.8587,3.486,3.1788,2.7998,1.183,0.1051499999999996,2,good_drone,0,BAD,2025-06-25 GraSi NMC811 LP57 XFC15 1_6_7_2025-06-25 18-08-00_bad_labeled_3class.xlsx
38,160.62,160.26,0.0041615,0.004152,0.0161086,0.0146184,0.9977171692899196,0.3500546226453753,False,False,False,False,100,False,False,0.385,GOOD,4.3001,3.6327,3.8555,3.4853,3.1743,2.7997,1.191,0.1006499999999999,2,good_drone,0,BAD,2025-06-25 GraSi NMC811 LP57 XFC15 1_6_7_2025-06-25 18-08-00_bad_labeled_3class.xlsx
39,160.18,159.83,0.00415,0.0041408,0.0160734,0.0145672,0.9977831325301204,0.3551408912310761,False,False,False,False,100,False,False,0.385,GOOD,4.3001,3.6344,3.8543,3.4787,3.1723,2.8,1.18,0.0986499999999996,2,good_drone,0,BAD,2025-06-25 GraSi NMC811 LP57 XFC15 1_6_7_2025-06-25 18-08-00_bad_labeled_3class.xlsx
40,159.57,158.87,0.0041342,0.0041161,0.0160229,0.01447,0.9956218857336364,0.3602317516390476,False,False,False,False,100,False,False,0.385,GOOD,4.3003,3.6325,3.8484,3.4768,3.1566,2.8,1.156,0.0829499999999998,2,good_drone,0,BAD,2025-06-25 GraSi NMC811 LP57 XFC15 1_6_7_2025-06-25 18-08-00_bad_labeled_3class.xlsx
41,158.54,158.09,0.0041075,0.0040958,0.0159291,0.0143792,0.9971515520389532,0.3673340464826631,False,False,False,False,100,False,False,0.385,GOOD,4.3,3.6206,3.8413,3.4686,3.1404,2.7999,1.136,0.0667499999999998,2,good_drone,0,BAD,2025-06-25 GraSi NMC811 LP57 XFC15 1_6_7_2025-06-25 18-08-00_bad_labeled_3class.xlsx
42,157.54,156.75,0.0040816,0.004061,0.0158333,0.0142358,0.994952959623677,0.3736982752055078,False,False,False,False,100,False,False,0.385,GOOD,4.3,3.6125,3.8346,3.4591,3.1292,2.7998,1.103,0.0555499999999997,2,good_drone,0,BAD,2025-06-25 GraSi NMC811 LP57 XFC15 1_6_7_2025-06-25 18-08-00_bad_labeled_3class.xlsx
43,156.62,155.87,0.0040578,0.0040384,0.0157504,0.0141407,0.9952190842328354,0.379952125668793,False,False,False,False,100,False,False,0.385,GOOD,4.3001,3.6022,3.8259,3.4541,3.111,2.8,1.081,0.0373499999999999,2,good_drone,0,BAD,2025-06-25 GraSi NMC811 LP57 XFC15 1_6_7_2025-06-25 18-08-00_bad_labeled_3class.xlsx
44,154.93,154.16,0.004014,0.0039941,0.0155894,0.0139558,0.9950423517688092,0.3896530479118385,False,False,False,False,80,True,False,0.385,GOOD,4.3,3.5881,3.8161,3.4409,3.0841,2.7999,1.038,0.0104499999999996,2,good_drone,0,BAD,2025-06-25 GraSi NMC811 LP57 XFC15 1_6_7_2025-06-25 18-08-00_bad_labeled_3class.xlsx
45,153.54,153.0,0.003978,0.0039638,0.0154599,0.0138307,0.9964303670186024,0.3970971873129048,False,False,False,False,80,True,False,0.385,GOOD,4.3002,3.5794,3.8064,3.4328,3.07,2.7998,1.009,-0.0036500000000003,2,good_drone,0,BAD,2025-06-25 GraSi NMC811 LP57 XFC15 1_6_7_2025-06-25 18-08-00_bad_labeled_3class.xlsx
46,152.57,151.89,0.0039528,0.0039351,0.0153695,0.0137081,0.995522161505768,0.4047108996627538,False,False,False,False,80,True,False,0.385,GOOD,4.3002,3.5738,3.7965,3.4232,3.0447,2.7999,0.981,-0.02895,2,good_drone,0,BAD,2025-06-25 GraSi NMC811 LP57 XFC15 1_6_7_2025-06-25 18-08-00_bad_labeled_3class.xlsx
47,155.24,153.75,0.0040219,0.0039834,0.0156839,0.0138501,0.9904274099306296,0.4226701949618423,False,False,False,False,80,True,False,0.385,GOOD,4.3006,3.5634,3.7958,3.4199,3.0164,2.8,1.028,-0.0572500000000002,1,good_not_drone,0,BAD,2025-06-25 GraSi NMC811 LP57 XFC15 1_6_7_2025-06-25 18-08-00_bad_labeled_3class.xlsx
48,150.27,149.58,0.0038931,0.0038752,0.0151531,0.0134135,0.9954021217024992,0.4309268916107922,False,False,False,False,80,True,False,0.385,GOOD,4.3,3.5475,3.7731,3.3892,2.9386,2.8,0.923,-0.1350500000000001,1,good_not_drone,0,BAD,2025-06-25 GraSi NMC811 LP57 XFC15 1_6_7_2025-06-25 18-08-00_bad_labeled_3class.xlsx
49,158.82,155.11,0.0041148,0.0040186,0.0161203,0.0139188,0.9766209779333138,0.4540444808088391,False,False,False,False,80,True,False,0.385,GOOD,4.3,3.5389,3.7549,3.4178,2.8933,2.7999,1.062,-0.1803500000000002,1,good_not_drone,0,BAD,2025-06-25 GraSi NMC811 LP57 XFC15 1_6_7_2025-06-25 18-08-00_bad_labeled_3class.xlsx
50,148.1,147.35,0.003837,0.0038175,0.0149444,0.0131399,0.9949179046129788,0.4527966296524433,False,False,False,False,80,True,False,0.385,GOOD,4.3,3.5176,3.6999,3.3638,2.7992,2.7998,0.892,-0.2744500000000003,1,good_not_drone,0,BAD,2025-06-25 GraSi NMC811 LP57 XFC15 1_6_7_2025-06-25 18-08-00_bad_labeled_3class.xlsx
51,146.6,145.54,0.0037981,0.0037706,0.014808,0.0129608,0.9927595376635686,0.4614605722490119,False,False,False,False,80,True,False,0.385,GOOD,4.3001,3.5028,3.672,3.358,2.8073,2.7999,0.823,-0.2663500000000001,1,good_not_drone,0,BAD,2025-06-25 GraSi NMC811 LP57 XFC15 1_6_7_2025-06-25 18-08-00_bad_labeled_3class.xlsx
52,161.37,152.78,0.0041808,0.0039582,0.0164923,0.0136235,0.946756601607348,0.5029290841010723,False,False,False,False,70,True,True,0.385,GOOD,4.3009,3.4728,3.6437,3.3913,2.7985,2.7999,1.089,-0.27515,1,good_not_drone,0,BAD,2025-06-25 GraSi NMC811 LP57 XFC15 1_6_7_2025-06-25 18-08-00_bad_labeled_3class.xlsx
53,140.9,139.78,0.0036504,0.0036214,0.0142419,0.0123359,0.9920556651325882,0.4950730593836106,False,False,False,False,80,True,False,0.385,GOOD,4.3,3.4407,3.5467,3.3028,2.7976,2.7998,0.823,-0.2760500000000001,1,good_not_drone,0,BAD,2025-06-25 GraSi NMC811 LP57 XFC15 1_6_7_2025-06-25 18-08-00_bad_labeled_3class.xlsx
54,136.62,130.64,0.0035396,0.0033846,0.0138165,0.0114299,0.9562097412136964,0.5263759054183774,False,False,False,False,80,True,False,0.385,GOOD,4.3001,3.3877,3.4972,3.1714,2.7999,2.7998,0.766,-0.2737500000000002,1,good_not_drone,0,BAD,2025-06-25 GraSi NMC811 LP57 XFC15 1_6_7_2025-06-25 18-08-00_bad_labeled_3class.xlsx
55,124.82,123.73,0.0032337,0.0032056,0.0126755,0.0107842,0.9913102637845193,0.555638023646329,False,False,False,False,80,True,False,0.385,GOOD,4.3,3.1909,3.5249,3.1479,2.7988,2.7999,0.6,-0.2748500000000003,1,good_not_drone,0,BAD,2025-06-25 GraSi NMC811 LP57 XFC15 1_6_7_2025-06-25 18-08-00_bad_labeled_3class.xlsx
56,116.43,109.04,0.0030164,0.002825,0.0118598,0.0093496,0.9365468770720063,0.6221800540525955,False,True,False,True,100,True,False,0.385,BAD,,,,,,,,,0,bad,0,BAD,2025-06-25 GraSi NMC811 LP57 XFC15 1_6_7_2025-06-25 18-08-00_bad_labeled_3class.xlsx
57,106.15,108.22,0.0027502,0.0028037,0.0108325,0.009246,1.019453130681405,0.6410193808561258,False,True,False,True,100,True,False,0.385,BAD,,,,,,,,,0,bad,0,BAD,2025-06-25 GraSi NMC811 LP57 XFC15 1_6_7_2025-06-25 18-08-00_bad_labeled_3class.xlsx
58,157.87,129.29,0.0040901,0.0033497,0.0165319,0.0112723,0.8189775311117088,0.6767634852630549,False,False,False,False,70,True,True,0.385,GOOD,4.3,3.0984,3.6007,3.1942,2.7995,2.7998,0.681,-0.2741500000000001,1,good_not_drone,0,BAD,2025-06-25 GraSi NMC811 LP57 XFC15 1_6_7_2025-06-25 18-08-00_bad_labeled_3class.xlsx
59,142.54,113.66,0.0036929,0.0029447,0.01487,0.0096497,0.7973950012185546,0.7496735382619302,False,True,False,True,100,True,False,0.385,BAD,,,,,,,,,0,bad,0,BAD,2025-06-25 GraSi NMC811 LP57 XFC15 1_6_7_2025-06-25 18-08-00_bad_labeled_3class.xlsx
60,167.59,120.64,0.0043419,0.0031255,0.0177871,0.010379,0.7198461503028627,0.7758680083353231,False,False,False,False,70,True,True,0.385,GOOD,4.3014,2.793,3.4826,3.0981,2.7845,2.8,0.635,-0.2891500000000002,1,good_not_drone,0,BAD,2025-06-25 GraSi NMC811 LP57 XFC15 1_6_7_2025-06-25 18-08-00_bad_labeled_3class.xlsx
61,150.48,115.98,0.0038986,0.0030047,0.0159036,0.0098892,0.7707125634843277,0.7880668035508878,False,True,False,True,100,True,False,0.385,BAD,,,,,,,,,0,bad,0,BAD,2025-06-25 GraSi NMC811 LP57 XFC15 1_6_7_2025-06-25 18-08-00_bad_labeled_3class.xlsx
62,153.62,116.05,0.0039799,0.0030067,0.0162796,0.0099,0.7554712429960553,0.7978081110448603,False,True,False,True,100,True,False,0.385,BAD,,,,,,,,,0,bad,0,BAD,2025-06-25 GraSi NMC811 LP57 XFC15 1_6_7_2025-06-25 18-08-00_bad_labeled_3class.xlsx
63,158.17,112.94,0.004098,0.0029261,0.0167831,0.0096158,0.7140312347486579,0.8092196493319435,False,True,False,True,100,True,False,0.385,BAD,,,,,,,,,0,bad,0,BAD,2025-06-25 GraSi NMC811 LP57 XFC15 1_6_7_2025-06-25 18-08-00_bad_labeled_3class.xlsx
64,179.75,115.76,0.004657,0.002999,0.0191793,0.0098626,0.6439768091045738,0.8297513887493673,False,True,False,True,100,True,False,0.385,BAD,,,,,,,,,0,bad,0,BAD,2025-06-25 GraSi NMC811 LP57 XFC15 1_6_7_2025-06-25 18-08-00_bad_labeled_3class.xlsx
65,155.48,105.49,0.0040281,0.002733,0.0165709,0.0089091,0.6784836523422955,0.8540010079030163,False,True,False,True,100,True,False,0.385,BAD,,,,,,,,,0,bad,0,BAD,2025-06-25 GraSi NMC811 LP57 XFC15 1_6_7_2025-06-25 18-08-00_bad_labeled_3class.xlsx
66,119.9,86.73,0.0031064,0.0022469,0.0127306,0.0072747,0.7233131599278908,0.8605236164395418,False,True,False,True,100,True,False,0.385,BAD,,,,,,,,,0,bad,0,BAD,2025-06-25 GraSi NMC811 LP57 XFC15 1_6_7_2025-06-25 18-08-00_bad_labeled_3class.xlsx
67,144.87,91.05,0.0037533,0.002359,0.0155012,0.0076674,0.6285135747209122,0.8797433762033933,False,True,False,True,100,True,False,0.385,BAD,,,,,,,,,0,bad,0,BAD,2025-06-25 GraSi NMC811 LP57 XFC15 1_6_7_2025-06-25 18-08-00_bad_labeled_3class.xlsx
68,80.99,66.35,0.0020983,0.001719,0.0085881,0.0054613,0.819234618500691,0.9158631920568844,False,True,False,True,100,True,False,0.385,BAD,,,,,,,,,0,bad,0,BAD,2025-06-25 GraSi NMC811 LP57 XFC15 1_6_7_2025-06-25 18-08-00_bad_labeled_3class.xlsx
69,118.35,78.47,0.0030661,0.0020329,0.0126994,0.0065408,0.6630246893447702,0.924401465819752,False,True,False,True,100,True,False,0.385,BAD,,,,,,,,,0,bad,0,BAD,2025-06-25 GraSi NMC811 LP57 XFC15 1_6_7_2025-06-25 18-08-00_bad_labeled_3class.xlsx
70,81.88,65.22,0.0021213,0.0016896,0.0087842,0.0053852,0.796492716730307,0.9536880458702428,False,True,False,True,100,True,False,0.385,BAD,,,,,,,,,0,bad,0,BAD,2025-06-25 GraSi NMC811 LP57 XFC15 1_6_7_2025-06-25 18-08-00_bad_labeled_3class.xlsx
71,128.79,76.84,0.0033367,0.0019909,0.0138602,0.0064228,0.59666736596038,0.9277859388638596,False,True,False,True,100,True,False,0.385,BAD,,,,,,,,,0,bad,0,BAD,2025-06-25 GraSi NMC811 LP57 XFC15 1_6_7_2025-06-25 18-08-00_bad_labeled_3class.xlsx
72,98.76,67.14,0.0025588,0.0017394,0.0106556,0.0055766,0.6797717680162577,0.9582477010889008,False,True,False,True,100,True,False,0.385,BAD,,,,,,,,,0,bad,0,BAD,2025-06-25 GraSi NMC811 LP57 XFC15 1_6_7_2025-06-25 18-08-00_bad_labeled_3class.xlsx
73,31.47,32.95,0.0008153,0.0008536,0.0033123,0.0026096,1.046976573040599,1.005506680977477,False,True,False,True,100,True,False,0.385,BAD,,,,,,,,,0,bad,0,BAD,2025-06-25 GraSi NMC811 LP57 XFC15 1_6_7_2025-06-25 18-08-00_bad_labeled_3class.xlsx
74,24.89,24.71,0.0006447,0.0006403,0.0026081,0.0019243,0.9931751202109508,1.04013748402652,False,True,False,True,100,True,False,0.385,BAD,,,,,,,,,0,bad,0,BAD,2025-06-25 GraSi NMC811 LP57 XFC15 1_6_7_2025-06-25 18-08-00_bad_labeled_3class.xlsx
75,21.91,22.2,0.0005678,0.0005752,0.0023048,0.0017226,1.013032758013385,1.064391343305372,False,True,False,True,100,True,False,0.385,BAD,,,,,,,,,0,bad,0,BAD,2025-06-25 GraSi NMC811 LP57 XFC15 1_6_7_2025-06-25 18-08-00_bad_labeled_3class.xlsx
76,20.89,21.29,0.0005411,0.0005517,0.0021968,0.0016498,1.019589724635003,1.069484696534665,False,True,False,True,100,True,False,0.385,BAD,,,,,,,,,0,bad,0,BAD,2025-06-25 GraSi NMC811 LP57 XFC15 1_6_7_2025-06-25 18-08-00_bad_labeled_3class.xlsx
77,20.3,23.27,0.000526,0.0006029,0.002134,0.0017889,1.146197718631179,1.089875487740811,False,True,False,True,100,True,False,0.385,BAD,,,,,,,,,0,bad,0,BAD,2025-06-25 GraSi NMC811 LP57 XFC15 1_6_7_2025-06-25 18-08-00_bad_labeled_3class.xlsx
78,19.75,20.19,0.0005116,0.0005231,0.0020738,0.0015475,1.022478498827209,1.095232098772445,False,True,False,True,100,True,False,0.385,BAD,,,,,,,,,0,bad,0,BAD,2025-06-25 GraSi NMC811 LP57 XFC15 1_6_7_2025-06-25 18-08-00_bad_labeled_3class.xlsx
79,18.86,19.03,0.0004886,0.0004929,0.0019816,0.0014566,1.00880065493246,1.100505939975986,False,True,False,True,100,True,False,0.385,BAD,,,,,,,,,0,bad,0,BAD,2025-06-25 GraSi NMC811 LP57 XFC15 1_6_7_2025-06-25 18-08-00_bad_labeled_3class.xlsx
80,17.97,18.12,0.0004656,0.0004694,0.0018874,0.0013853,1.008161512027492,1.102479841927328,False,True,False,True,100,True,False,0.385,BAD,,,,,,,,,0,bad,0,BAD,2025-06-25 GraSi NMC811 LP57 XFC15 1_6_7_2025-06-25 18-08-00_bad_labeled_3class.xlsx
81,17.05,17.15,0.0004418,0.0004443,0.0017898,0.0013089,1.005658669081032,1.105171924198135,False,True,False,True,100,True,False,0.385,BAD,,,,,,,,,0,bad,0,BAD,2025-06-25 GraSi NMC811 LP57 XFC15 1_6_7_2025-06-25 18-08-00_bad_labeled_3class.xlsx
82,16.47,16.44,0.0004267,0.0004258,0.0017284,0.0012536,0.9978907897820484,1.106515831515482,False,True,False,True,100,True,False,0.385,BAD,,,,,,,,,0,bad,0,BAD,2025-06-25 GraSi NMC811 LP57 XFC15 1_6_7_2025-06-25 18-08-00_bad_labeled_3class.xlsx
83,15.75,15.67,0.000408,0.0004059,0.0016526,0.0011939,0.9948529411764706,1.109125327884295,False,True,False,True,100,True,False,0.385,BAD,,,,,,,,,0,bad,0,BAD,2025-06-25 GraSi NMC811 LP57 XFC15 1_6_7_2025-06-25 18-08-00_bad_labeled_3class.xlsx
84,15.28,15.08,0.0003958,0.0003907,0.001604,0.0011489,0.9871147043961596,1.111932392760276,False,True,False,True,100,True,False,0.385,BAD,,,,,,,,,0,bad,0,BAD,2025-06-25 GraSi NMC811 LP57 XFC15 1_6_7_2025-06-25 18-08-00_bad_labeled_3class.xlsx
85,14.44,14.52,0.0003742,0.0003763,0.0015169,0.001105,1.005611972207376,1.117227745525826,False,True,False,True,100,True,False,0.385,BAD,,,,,,,,,0,bad,0,BAD,2025-06-25 GraSi NMC811 LP57 XFC15 1_6_7_2025-06-25 18-08-00_bad_labeled_3class.xlsx
86,14.16,14.0,0.000367,0.0003628,0.0014871,0.0010645,0.9885558583106268,1.117920112717016,False,True,False,True,100,True,False,0.385,BAD,,,,,,,,,0,bad,0,BAD,2025-06-25 GraSi NMC811 LP57 XFC15 1_6_7_2025-06-25 18-08-00_bad_labeled_3class.xlsx
87,13.75,13.61,0.0003562,0.0003526,0.0014444,0.0010347,0.9898933183604716,1.120538596256,False,True,False,True,100,True,False,0.385,BAD,,,,,,,,,0,bad,0,BAD,2025-06-25 GraSi NMC811 LP57 XFC15 1_6_7_2025-06-25 18-08-00_bad_labeled_3class.xlsx
88,13.19,13.16,0.0003418,0.000341,0.0013869,0.0010002,0.9976594499707432,1.124498214558427,False,True,False,True,100,True,False,0.385,BAD,,,,,,,,,0,bad,0,BAD,2025-06-25 GraSi NMC811 LP57 XFC15 1_6_7_2025-06-25 18-08-00_bad_labeled_3class.xlsx
89,13.05,13.02,0.0003382,0.0003373,0.0013717,0.000989,0.9973388527498522,1.123776176451148,False,True,False,True,100,True,False,0.385,BAD,,,,,,,,,0,bad,0,BAD,2025-06-25 GraSi NMC811 LP57 XFC15 1_6_7_2025-06-25 18-08-00_bad_labeled_3class.xlsx
90,12.86,12.69,0.0003332,0.0003288,0.001351,0.0009633,0.9867947178871548,1.124877323192051,False,True,False,True,100,True,False,0.385,BAD,,,,,,,,,0,bad,0,BAD,2025-06-25 GraSi NMC811 LP57 XFC15 1_6_7_2025-06-25 18-08-00_bad_labeled_3class.xlsx
91,12.55,12.35,0.0003252,0.0003199,0.00132,0.0009375,0.9837023370233704,1.128437276870425,False,True,False,True,100,True,False,0.385,BAD,,,,,,,,,0,bad,0,BAD,2025-06-25 GraSi NMC811 LP57 XFC15 1_6_7_2025-06-25 18-08-00_bad_labeled_3class.xlsx
92,12.0,11.94,0.0003108,0.0003093,0.0012621,0.0009059,0.995173745173745,1.13193916515934,False,True,False,True,100,True,False,0.385,BAD,,,,,,,,,0,bad,0,BAD,2025-06-25 GraSi NMC811 LP57 XFC15 1_6_7_2025-06-25 18-08-00_bad_labeled_3class.xlsx
93,11.72,11.57,0.0003037,0.0002999,0.0012326,0.0008776,0.9874876522884426,1.132301701269537,False,True,False,True,100,True,False,0.385,BAD,,,,,,,,,0,bad,0,BAD,2025-06-25 GraSi NMC811 LP57 XFC15 1_6_7_2025-06-25 18-08-00_bad_labeled_3class.xlsx
94,11.58,11.46,0.0003001,0.0002969,0.0012191,0.0008693,0.9893368877040988,1.134390703267318,False,True,False,True,100,True,False,0.385,BAD,,,,,,,,,0,bad,0,BAD,2025-06-25 GraSi NMC811 LP57 XFC15 1_6_7_2025-06-25 18-08-00_bad_labeled_3class.xlsx
95,11.28,11.18,0.0002921,0.0002898,0.0011866,0.0008482,0.9921259842519684,1.135461328203539,False,True,False,True,100,True,False,0.385,BAD,,,,,,,,,0,bad,0,BAD,2025-06-25 GraSi NMC811 LP57 XFC15 1_6_7_2025-06-25 18-08-00_bad_labeled_3class.xlsx
96,11.03,10.89,0.0002857,0.0002822,0.0011608,0.0008256,0.9877493874693734,1.137418458449499,False,True,False,True,100,True,False,0.385,BAD,,,,,,,,,0,bad,0,BAD,2025-06-25 GraSi NMC811 LP57 XFC15 1_6_7_2025-06-25 18-08-00_bad_labeled_3class.xlsx
97,10.97,10.86,0.0002842,0.0002813,0.0011559,0.0008231,0.9897959183673468,1.141148603060136,False,True,False,True,100,True,False,0.385,BAD,,,,,,,,,0,bad,0,BAD,2025-06-25 GraSi NMC811 LP57 XFC15 1_6_7_2025-06-25 18-08-00_bad_labeled_3class.xlsx
98,10.75,10.68,0.0002785,0.0002766,0.0011326,0.000809,0.993177737881508,1.141985198570485,False,True,False,True,100,True,False,0.385,BAD,,,,,,,,,0,bad,0,BAD,2025-06-25 GraSi NMC811 LP57 XFC15 1_6_7_2025-06-25 18-08-00_bad_labeled_3class.xlsx
99,10.53,10.39,0.0002727,0.0002691,0.0011085,0.000787,0.9867986798679866,1.140343131303096,False,True,False,True,100,True,False,0.385,BAD,,,,,,,,,0,bad,0,BAD,2025-06-25 GraSi NMC811 LP57 XFC15 1_6_7_2025-06-25 18-08-00_bad_labeled_3class.xlsx
100,10.33,10.22,0.0002677,0.0002648,0.0010891,0.0007743,0.9891669779604034,1.144266449005572,False,True,False,True,100,True,False,0.385,BAD,,,,,,,,,0,bad,0,BAD,2025-06-25 GraSi NMC811 LP57 XFC15 1_6_7_2025-06-25 18-08-00_bad_labeled_3class.xlsx
101,10.25,10.11,0.0002655,0.0002619,0.0010804,0.0007661,0.9864406779661018,1.144140925828852,False,True,False,True,100,True,False,0.385,BAD,,,,,,,,,0,bad,0,BAD,2025-06-25 GraSi NMC811 LP57 XFC15 1_6_7_2025-06-25 18-08-00_bad_labeled_3class.xlsx
102,10.11,10.02,0.0002619,0.0002595,0.0010661,0.0007587,0.990836197021764,1.146938225991918,False,True,False,True,100,True,False,0.385,BAD,,,,,,,,,0,bad,0,BAD,2025-06-25 GraSi NMC811 LP57 XFC15 1_6_7_2025-06-25 18-08-00_bad_labeled_3class.xlsx
103,9.8,9.73,0.000254,0.000252,0.0010342,0.000736,0.9921259842519684,1.151018622672166,False,True,False,True,100,True,False,0.385,BAD,,,,,,,,,0,bad,0,BAD,2025-06-25 GraSi NMC811 LP57 XFC15 1_6_7_2025-06-25 18-08-00_bad_labeled_3class.xlsx
104,9.69,9.61,0.0002511,0.0002489,0.0010228,0.0007271,0.9912385503783352,1.152024063185864,False,True,False,True,100,True,False,0.385,BAD,,,,,,,,,0,bad,0,BAD,2025-06-25 GraSi NMC811 LP57 XFC15 1_6_7_2025-06-25 18-08-00_bad_labeled_3class.xlsx
105,9.67,9.63,0.0002504,0.0002495,0.0010202,0.0007293,0.996405750798722,1.151235057975375,False,True,False,True,100,True,False,0.385,BAD,,,,,,,,,0,bad,0,BAD,2025-06-25 GraSi NMC811 LP57 XFC15 1_6_7_2025-06-25 18-08-00_bad_labeled_3class.xlsx
106,9.69,9.61,0.0002511,0.0002489,0.0010229,0.0007273,0.9912385503783352,1.15161877533949,False,True,False,True,100,True,False,0.385,BAD,,,,,,,,,0,bad,0,BAD,2025-06-25 GraSi NMC811 LP57 XFC15 1_6_7_2025-06-25 18-08-00_bad_labeled_3class.xlsx
107,9.5,9.43,0.0002461,0.0002443,0.0010022,0.0007141,0.9926859000406336,1.149282885880979,False,True,False,True,100,True,False,0.385,BAD,,,,,,,,,0,bad,0,BAD,2025-06-25 GraSi NMC811 LP57 XFC15 1_6_7_2025-06-25 18-08-00_bad_labeled_3class.xlsx
108,9.47,9.33,0.0002454,0.0002419,0.0009996,0.0007065,0.9857375713121436,1.152721274425872,False,True,False,True,100,True,False,0.385,BAD,,,,,,,,,0,bad,0,BAD,2025-06-25 GraSi NMC811 LP57 XFC15 1_6_7_2025-06-25 18-08-00_bad_labeled_3class.xlsx
109,9.3,9.23,0.0002411,0.0002391,0.0009824,0.0006988,0.9917046868519288,1.152031302230593,False,True,False,True,100,True,False,0.385,BAD,,,,,,,,,0,bad,0,BAD,2025-06-25 GraSi NMC811 LP57 XFC15 1_6_7_2025-06-25 18-08-00_bad_labeled_3class.xlsx
110,9.22,9.1,0.0002389,0.0002357,0.0009736,0.0006884,0.9866052741732942,1.154683474480777,False,True,False,True,100,True,False,0.385,BAD,,,,,,,,,0,bad,0,BAD,2025-06-25 GraSi NMC811 LP57 XFC15 1_6_7_2025-06-25 18-08-00_bad_labeled_3class.xlsx
111,8.8,8.71,0.0002281,0.0002257,0.0009296,0.0006592,0.9894782989916704,1.154714340906765,False,True,False,True,100,True,False,0.385,BAD,,,,,,,,,0,bad,0,BAD,2025-06-25 GraSi NMC811 LP57 XFC15 1_6_7_2025-06-25 18-08-00_bad_labeled_3class.xlsx
112,8.8,8.77,0.0002281,0.0002273,0.0009303,0.0006638,0.9964927663305568,1.158104797700471,False,True,False,True,100,True,False,0.385,BAD,,,,,,,,,0,bad,0,BAD,2025-06-25 GraSi NMC811 LP57 XFC15 1_6_7_2025-06-25 18-08-00_bad_labeled_3class.xlsx
113,8.78,8.61,0.0002274,0.000223,0.0009268,0.0006511,0.980650835532102,1.155906701215929,False,True,False,True,100,True,False,0.385,BAD,,,,,,,,,0,bad,0,BAD,2025-06-25 GraSi NMC811 LP57 XFC15 1_6_7_2025-06-25 18-08-00_bad_labeled_3class.xlsx
114,8.61,8.52,0.0002231,0.0002207,0.0009104,0.0006445,0.9892424921559838,1.160427570724095,False,True,False,True,100,True,False,0.385,BAD,,,,,,,,,0,bad,0,BAD,2025-06-25 GraSi NMC811 LP57 XFC15 1_6_7_2025-06-25 18-08-00_bad_labeled_3class.xlsx
115,8.44,8.41,0.0002187,0.000218,0.0008928,0.0006365,0.9967992684042069,1.16257975610677,False,True,False,True,100,True,False,0.385,BAD,,,,,,,,,0,bad,0,BAD,2025-06-25 GraSi NMC811 LP57 XFC15 1_6_7_2025-06-25 18-08-00_bad_labeled_3class.xlsx
116,8.33,8.26,0.0002159,0.0002141,0.0008806,0.000625,0.9916628068550256,1.159543520394842,False,True,False,True,100,True,False,0.385,BAD,,,,,,,,,0,bad,0,BAD,2025-06-25 GraSi NMC811 LP57 XFC15 1_6_7_2025-06-25 18-08-00_bad_labeled_3class.xlsx
117,8.39,8.32,0.0002173,0.0002155,0.0008868,0.0006294,0.9917165209387944,1.160344365515187,False,True,False,True,100,True,False,0.385,BAD,,,,,,,,,0,bad,0,BAD,2025-06-25 GraSi NMC811 LP57 XFC15 1_6_7_2025-06-25 18-08-00_bad_labeled_3class.xlsx
118,8.3,8.21,0.0002151,0.0002127,0.0008781,0.0006212,0.98884239888424,1.161741939164321,False,True,False,True,100,True,False,0.385,BAD,,,,,,,,,0,bad,0,BAD,2025-06-25 GraSi NMC811 LP57 XFC15 1_6_7_2025-06-25 18-08-00_bad_labeled_3class.xlsx
119,7.92,7.5,0.0002051,0.0001944,0.0008364,0.0005675,0.9478303266699172,1.158772043347318,False,True,False,True,100,True,False,0.385,BAD,,,,,,,,,0,bad,0,BAD,2025-06-25 GraSi NMC811 LP57 XFC15 1_6_7_2025-06-25 18-08-00_bad_labeled_3class.xlsx
120,7.22,7.23,0.0001871,0.0001874,0.0007656,0.0005471,1.001603420630679,1.172505756856177,False,True,False,True,100,True,False,0.385,BAD,,,,,,,,,0,bad,0,BAD,2025-06-25 GraSi NMC811 LP57 XFC15 1_6_7_2025-06-25 18-08-00_bad_labeled_3class.xlsx
121,7.72,7.86,0.0002,0.0002037,0.0008188,0.0005952,1.0185,1.172055964653902,False,True,False,True,100,True,False,0.385,BAD,,,,,,,,,0,bad,0,BAD,2025-06-25 GraSi NMC811 LP57 XFC15 1_6_7_2025-06-25 18-08-00_bad_labeled_3class.xlsx
122,7.8,7.71,0.0002022,0.0001997,0.0008256,0.0005831,0.9876360039564788,1.163206233682868,False,True,False,True,100,True,False,0.385,BAD,,,,,,,,,0,bad,0,BAD,2025-06-25 GraSi NMC811 LP57 XFC15 1_6_7_2025-06-25 18-08-00_bad_labeled_3class.xlsx
123,7.75,7.65,0.0002008,0.0001982,0.0008202,0.0005792,0.9870517928286852,1.162360648224458,False,True,False,True,100,True,False,0.385,BAD,,,,,,,,,0,bad,0,BAD,2025-06-25 GraSi NMC811 LP57 XFC15 1_6_7_2025-06-25 18-08-00_bad_labeled_3class.xlsx
