Repository: mgnigh98/battery_security

# Battery Security: Early Anomaly Detection for eUAM Batteries

This repository contains the data processing pipeline and machine learning models used to study **early detection of abnormal battery cycles** for electric Urban Air Mobility (eUAM) systems.

The goal is to determine whether a battery cycle is:

- **GOOD_drone** – suitable for drone/eUAM operation
- **GOOD_not_drone** – operational but not suitable for eUAM mission profiles
- **BAD** – unsafe or degraded battery behavior

The models focus on **early-cycle detection**, using only the first few seconds of battery data (2s–60s) to predict the final cycle label.

---

File: all_csv_for_training/ALL_cycles_3class_filtered_balanced.csv (part 8 of 11)
Cycle,Chg_Spec_mAhg,DChg_Spec_mAhg,Chg_Cap_Ah,DChg_Cap_Ah,Chg_Energy_Wh,DChg_Energy_Wh,CE,IR_proxy,HF_CHG_SPEC_HIGH,HF_DCHG_SPEC_LOW,HF_MISSING,hard_fail,soft_score,SP_IR_OUTLIER,SP_CE_SOFT,IR_proxy_threshold,Label,charge_V_end,take_off_V_end,hover_V_end,cruise_V_end,landing_V_end,standby_V_end,standby_t_end_h,landing_V_rel_global,cycle_label_3class,cycle_label_3name,battery_label_3class,battery_label_3name,file
124,7.58,7.52,0.0001964,0.0001948,0.0008029,0.0005691,0.9918533604887984,1.166627634170719,False,True,False,True,100,True,False,0.385,BAD,,,,,,,,,0,bad,0,BAD,2025-06-25 GraSi NMC811 LP57 XFC15 1_6_7_2025-06-25 18-08-00_bad_labeled_3class.xlsx
125,7.5,7.37,0.0001943,0.0001909,0.0007941,0.0005576,0.9825012866700976,1.166077903324906,False,True,False,True,100,True,False,0.385,BAD,,,,,,,,,0,bad,0,BAD,2025-06-25 GraSi NMC811 LP57 XFC15 1_6_7_2025-06-25 18-08-00_bad_labeled_3class.xlsx
126,7.25,7.21,0.0001878,0.0001868,0.0007681,0.0005455,0.994675186368477,1.169753804334192,False,True,False,True,100,True,False,0.385,BAD,,,,,,,,,0,bad,0,BAD,2025-06-25 GraSi NMC811 LP57 XFC15 1_6_7_2025-06-25 18-08-00_bad_labeled_3class.xlsx
127,7.25,7.1,0.0001878,0.000184,0.0007684,0.0005375,0.9797657082002128,1.17039114228828,False,True,False,True,100,True,False,0.385,BAD,,,,,,,,,0,bad,0,BAD,2025-06-25 GraSi NMC811 LP57 XFC15 1_6_7_2025-06-25 18-08-00_bad_labeled_3class.xlsx
128,6.94,6.89,0.0001799,0.0001785,0.0007361,0.0005214,0.9922178988326849,1.170709217539156,False,True,False,True,100,True,False,0.385,BAD,,,,,,,,,0,bad,0,BAD,2025-06-25 GraSi NMC811 LP57 XFC15 1_6_7_2025-06-25 18-08-00_bad_labeled_3class.xlsx
129,7.17,7.2,0.0001856,0.0001864,0.0007603,0.0005447,1.004310344827586,1.174233665088057,False,True,False,True,100,True,False,0.385,BAD,,,,,,,,,0,bad,0,BAD,2025-06-25 GraSi NMC811 LP57 XFC15 1_6_7_2025-06-25 18-08-00_bad_labeled_3class.xlsx
130,7.28,7.11,0.0001885,0.0001843,0.0007713,0.0005385,0.9777188328912468,1.169910666353872,False,True,False,True,100,True,False,0.385,BAD,,,,,,,,,0,bad,0,BAD,2025-06-25 GraSi NMC811 LP57 XFC15 1_6_7_2025-06-25 18-08-00_bad_labeled_3class.xlsx
131,6.83,6.79,0.000177,0.0001759,0.0007248,0.0005142,0.9937853107344632,1.171663406596583,False,True,False,True,100,True,False,0.385,BAD,,,,,,,,,0,bad,0,BAD,2025-06-25 GraSi NMC811 LP57 XFC15 1_6_7_2025-06-25 18-08-00_bad_labeled_3class.xlsx
132,6.92,6.86,0.0001792,0.0001778,0.0007338,0.0005198,0.9921875,1.171356510123735,False,True,False,True,100,True,False,0.385,BAD,,,,,,,,,0,bad,0,BAD,2025-06-25 GraSi NMC811 LP57 XFC15 1_6_7_2025-06-25 18-08-00_bad_labeled_3class.xlsx
133,6.8,6.72,0.0001763,0.0001741,0.0007218,0.0005091,0.9875212705615428,1.169976180880653,False,True,False,True,100,True,False,0.385,BAD,,,,,,,,,0,bad,0,BAD,2025-06-25 GraSi NMC811 LP57 XFC15 1_6_7_2025-06-25 18-08-00_bad_labeled_3class.xlsx
134,6.67,6.63,0.0001727,0.0001716,0.0007072,0.0005017,0.9936305732484076,1.171302688818613,False,True,False,True,100,True,False,0.385,BAD,,,,,,,,,0,bad,0,BAD,2025-06-25 GraSi NMC811 LP57 XFC15 1_6_7_2025-06-25 18-08-00_bad_labeled_3class.xlsx
135,6.67,6.54,0.0001727,0.0001694,0.0007073,0.000495,0.9808917197452228,1.173463479195963,False,True,False,True,100,True,False,0.385,BAD,,,,,,,,,0,bad,0,BAD,2025-06-25 GraSi NMC811 LP57 XFC15 1_6_7_2025-06-25 18-08-00_bad_labeled_3class.xlsx
136,6.47,6.44,0.0001677,0.0001669,0.0006872,0.0004879,0.9952295766249254,1.174486309506583,False,True,False,True,100,True,False,0.385,BAD,,,,,,,,,0,bad,0,BAD,2025-06-25 GraSi NMC811 LP57 XFC15 1_6_7_2025-06-25 18-08-00_bad_labeled_3class.xlsx
137,6.44,6.4,0.0001669,0.0001659,0.000684,0.0004849,0.994008388256441,1.175417345192319,False,True,False,True,100,True,False,0.385,BAD,,,,,,,,,0,bad,0,BAD,2025-06-25 GraSi NMC811 LP57 XFC15 1_6_7_2025-06-25 18-08-00_bad_labeled_3class.xlsx
138,6.53,6.43,0.0001691,0.0001665,0.0006931,0.0004871,0.9846244825547016,1.173232605757739,False,True,False,True,100,True,False,0.385,BAD,,,,,,,,,0,bad,0,BAD,2025-06-25 GraSi NMC811 LP57 XFC15 1_6_7_2025-06-25 18-08-00_bad_labeled_3class.xlsx
139,6.33,6.35,0.0001641,0.0001644,0.0006727,0.0004805,1.001828153564899,1.17658028529871,False,True,False,True,100,True,False,0.385,BAD,,,,,,,,,0,bad,0,BAD,2025-06-25 GraSi NMC811 LP57 XFC15 1_6_7_2025-06-25 18-08-00_bad_labeled_3class.xlsx
140,6.36,6.26,0.0001648,0.0001622,0.0006754,0.0004739,0.9842233009708738,1.176599367914478,False,True,False,True,100,True,False,0.385,BAD,,,,,,,,,0,bad,0,BAD,2025-06-25 GraSi NMC811 LP57 XFC15 1_6_7_2025-06-25 18-08-00_bad_labeled_3class.xlsx
141,6.22,6.11,0.0001612,0.0001583,0.0006609,0.0004624,0.9820099255583128,1.178839922940549,False,True,False,True,100,True,False,0.385,BAD,,,,,,,,,0,bad,0,BAD,2025-06-25 GraSi NMC811 LP57 XFC15 1_6_7_2025-06-25 18-08-00_bad_labeled_3class.xlsx
142,6.17,6.14,0.0001597,0.0001592,0.0006554,0.0004651,0.9968691296180338,1.182462484620975,False,True,False,True,100,True,False,0.385,BAD,,,,,,,,,0,bad,0,BAD,2025-06-25 GraSi NMC811 LP57 XFC15 1_6_7_2025-06-25 18-08-00_bad_labeled_3class.xlsx
143,6.17,6.12,0.0001597,0.0001586,0.0006554,0.0004636,0.9931120851596744,1.180867973604354,False,True,False,True,100,True,False,0.385,BAD,,,,,,,,,0,bad,0,BAD,2025-06-25 GraSi NMC811 LP57 XFC15 1_6_7_2025-06-25 18-08-00_bad_labeled_3class.xlsx
144,6.11,6.07,0.0001583,0.0001572,0.0006493,0.0004594,0.9930511686670878,1.179313764729899,False,True,False,True,100,True,False,0.385,BAD,,,,,,,,,0,bad,0,BAD,2025-06-25 GraSi NMC811 LP57 XFC15 1_6_7_2025-06-25 18-08-00_bad_labeled_3class.xlsx
145,6.08,6.06,0.0001576,0.000157,0.0006465,0.0004585,0.9961928934010152,1.181775194800996,False,True,False,True,100,True,False,0.385,BAD,,,,,,,,,0,bad,0,BAD,2025-06-25 GraSi NMC811 LP57 XFC15 1_6_7_2025-06-25 18-08-00_bad_labeled_3class.xlsx
146,6.08,6.05,0.0001576,0.0001567,0.0006465,0.0004577,0.9942893401015228,1.181289459959378,False,True,False,True,100,True,False,0.385,BAD,,,,,,,,,0,bad,0,BAD,2025-06-25 GraSi NMC811 LP57 XFC15 1_6_7_2025-06-25 18-08-00_bad_labeled_3class.xlsx
147,6.11,6.06,0.0001583,0.0001569,0.0006493,0.0004585,0.9911560328490208,1.179462155059715,False,True,False,True,100,True,False,0.385,BAD,,,,,,,,,0,bad,0,BAD,2025-06-25 GraSi NMC811 LP57 XFC15 1_6_7_2025-06-25 18-08-00_bad_labeled_3class.xlsx
148,6.03,5.95,0.0001561,0.0001542,0.0006404,0.0004502,0.9878283151825752,1.182913443858114,False,True,False,True,100,True,False,0.385,BAD,,,,,,,,,0,bad,0,BAD,2025-06-25 GraSi NMC811 LP57 XFC15 1_6_7_2025-06-25 18-08-00_bad_labeled_3class.xlsx
149,5.94,5.92,0.000154,0.0001534,0.0006321,0.0004475,0.996103896103896,1.187335545810122,False,True,False,True,100,True,False,0.385,BAD,,,,,,,,,0,bad,0,BAD,2025-06-25 GraSi NMC811 LP57 XFC15 1_6_7_2025-06-25 18-08-00_bad_labeled_3class.xlsx
150,6.0,5.93,0.0001554,0.0001537,0.0006379,0.0004487,0.9890604890604888,1.185567247701274,False,True,False,True,100,True,False,0.385,BAD,,,,,,,,,0,bad,0,BAD,2025-06-25 GraSi NMC811 LP57 XFC15 1_6_7_2025-06-25 18-08-00_bad_labeled_3class.xlsx
151,5.89,5.89,0.0001525,0.0001526,0.0006262,0.0004449,1.000655737704918,1.190764239520444,False,True,False,True,100,True,False,0.385,BAD,,,,,,,,,0,bad,0,BAD,2025-06-25 GraSi NMC811 LP57 XFC15 1_6_7_2025-06-25 18-08-00_bad_labeled_3class.xlsx
152,5.89,5.81,0.0001525,0.0001505,0.000626,0.0004387,0.9868852459016394,1.189967866673929,False,True,False,True,100,True,False,0.385,BAD,,,,,,,,,0,bad,0,BAD,2025-06-25 GraSi NMC811 LP57 XFC15 1_6_7_2025-06-25 18-08-00_bad_labeled_3class.xlsx
153,5.78,5.72,0.0001497,0.0001481,0.0006144,0.0004316,0.9893119572478288,1.189961286516314,False,True,False,True,100,True,False,0.385,BAD,,,,,,,,,0,bad,0,BAD,2025-06-25 GraSi NMC811 LP57 XFC15 1_6_7_2025-06-25 18-08-00_bad_labeled_3class.xlsx
154,5.67,5.63,0.0001468,0.000146,0.0006027,0.0004249,0.994550408719346,1.195311858459931,False,True,False,True,100,True,False,0.385,BAD,,,,,,,,,0,bad,0,BAD,2025-06-25 GraSi NMC811 LP57 XFC15 1_6_7_2025-06-25 18-08-00_bad_labeled_3class.xlsx
155,5.67,5.62,0.0001468,0.0001455,0.0006028,0.0004232,0.9911444141689376,1.197675964680657,False,True,False,True,100,True,False,0.385,BAD,,,,,,,,,0,bad,0,BAD,2025-06-25 GraSi NMC811 LP57 XFC15 1_6_7_2025-06-25 18-08-00_bad_labeled_3class.xlsx
156,5.67,5.59,0.0001468,0.0001448,0.0006029,0.0004214,0.9863760217983653,1.196727234407696,False,True,False,True,100,True,False,0.385,BAD,,,,,,,,,0,bad,0,BAD,2025-06-25 GraSi NMC811 LP57 XFC15 1_6_7_2025-06-25 18-08-00_bad_labeled_3class.xlsx
157,5.53,5.54,0.0001432,0.0001435,0.0005883,0.000417,1.002094972067039,1.202316878515952,False,True,False,True,100,True,False,0.385,BAD,,,,,,,,,0,bad,0,BAD,2025-06-25 GraSi NMC811 LP57 XFC15 1_6_7_2025-06-25 18-08-00_bad_labeled_3class.xlsx
158,5.58,5.52,0.0001446,0.0001429,0.000594,0.0004156,0.988243430152144,1.199556315677911,False,True,False,True,100,True,False,0.385,BAD,,,,,,,,,0,bad,0,BAD,2025-06-25 GraSi NMC811 LP57 XFC15 1_6_7_2025-06-25 18-08-00_bad_labeled_3class.xlsx
159,5.5,5.45,0.0001425,0.0001411,0.0005855,0.0004101,0.9901754385964912,1.202322603105922,False,True,False,True,100,True,False,0.385,BAD,,,,,,,,,0,bad,0,BAD,2025-06-25 GraSi NMC811 LP57 XFC15 1_6_7_2025-06-25 18-08-00_bad_labeled_3class.xlsx
160,5.42,5.39,0.0001403,0.0001397,0.0005766,0.0004055,0.9957234497505346,1.207116257166488,False,True,False,True,100,True,False,0.385,BAD,,,,,,,,,0,bad,0,BAD,2025-06-25 GraSi NMC811 LP57 XFC15 1_6_7_2025-06-25 18-08-00_bad_labeled_3class.xlsx
161,5.42,5.35,0.0001403,0.0001387,0.0005766,0.0004026,0.9885958660014256,1.207097161762236,False,True,False,True,100,True,False,0.385,BAD,,,,,,,,,0,bad,0,BAD,2025-06-25 GraSi NMC811 LP57 XFC15 1_6_7_2025-06-25 18-08-00_bad_labeled_3class.xlsx
162,5.33,5.31,0.0001382,0.0001376,0.0005679,0.0003992,0.995658465991317,1.208099148520849,False,True,False,True,100,True,False,0.385,BAD,,,,,,,,,0,bad,0,BAD,2025-06-25 GraSi NMC811 LP57 XFC15 1_6_7_2025-06-25 18-08-00_bad_labeled_3class.xlsx
163,5.39,5.34,0.0001396,0.0001384,0.0005739,0.0004017,0.991404011461318,1.208574871225798,False,True,False,True,100,True,False,0.385,BAD,,,,,,,,,0,bad,0,BAD,2025-06-25 GraSi NMC811 LP57 XFC15 1_6_7_2025-06-25 18-08-00_bad_labeled_3class.xlsx
164,5.36,5.35,0.0001389,0.0001385,0.0005708,0.000402,0.9971202303815696,1.206904169688086,False,True,False,True,100,True,False,0.385,BAD,,,,,,,,,0,bad,0,BAD,2025-06-25 GraSi NMC811 LP57 XFC15 1_6_7_2025-06-25 18-08-00_bad_labeled_3class.xlsx
165,5.39,5.32,0.0001396,0.0001379,0.0005737,0.0004004,0.9878223495702004,1.206045554375809,False,True,False,True,100,True,False,0.385,BAD,,,,,,,,,0,bad,0,BAD,2025-06-25 GraSi NMC811 LP57 XFC15 1_6_7_2025-06-25 18-08-00_bad_labeled_3class.xlsx
166,5.3,5.27,0.0001374,0.0001366,0.0005651,0.0003962,0.9941775836972344,1.212370077213084,False,True,False,True,100,True,False,0.385,BAD,,,,,,,,,0,bad,0,BAD,2025-06-25 GraSi NMC811 LP57 XFC15 1_6_7_2025-06-25 18-08-00_bad_labeled_3class.xlsx
167,5.3,5.26,0.0001374,0.0001362,0.0005651,0.0003952,0.9912663755458516,1.21119404420676,False,True,False,True,100,True,False,0.385,BAD,,,,,,,,,0,bad,0,BAD,2025-06-25 GraSi NMC811 LP57 XFC15 1_6_7_2025-06-25 18-08-00_bad_labeled_3class.xlsx
168,5.3,5.24,0.0001374,0.0001358,0.0005654,0.0003938,0.9883551673944686,1.215139997384628,False,True,False,True,100,True,False,0.385,BAD,,,,,,,,,0,bad,0,BAD,2025-06-25 GraSi NMC811 LP57 XFC15 1_6_7_2025-06-25 18-08-00_bad_labeled_3class.xlsx
169,5.22,5.19,0.0001353,0.0001345,0.0005565,0.0003899,0.9940872135994084,1.214197281546996,False,True,False,True,100,True,False,0.385,BAD,,,,,,,,,0,bad,0,BAD,2025-06-25 GraSi NMC811 LP57 XFC15 1_6_7_2025-06-25 18-08-00_bad_labeled_3class.xlsx
170,5.22,5.19,0.0001353,0.0001345,0.0005564,0.0003899,0.9940872135994084,1.213458183246921,False,True,False,True,100,True,False,0.385,BAD,,,,,,,,,0,bad,0,BAD,2025-06-25 GraSi NMC811 LP57 XFC15 1_6_7_2025-06-25 18-08-00_bad_labeled_3class.xlsx
171,5.33,5.22,0.0001382,0.0001352,0.0005688,0.0003923,0.9782923299565848,1.214147021296637,False,True,False,True,100,True,False,0.385,BAD,,,,,,,,,0,bad,0,BAD,2025-06-25 GraSi NMC811 LP57 XFC15 1_6_7_2025-06-25 18-08-00_bad_labeled_3class.xlsx
172,5.08,5.09,0.0001317,0.000132,0.0005419,0.0003821,1.002277904328018,1.219957548146614,False,True,False,True,100,True,False,0.385,BAD,,,,,,,,,0,bad,0,BAD,2025-06-25 GraSi NMC811 LP57 XFC15 1_6_7_2025-06-25 18-08-00_bad_labeled_3class.xlsx
173,5.14,5.09,0.0001331,0.000132,0.0005477,0.0003823,0.9917355371900828,1.21873904332582,False,True,False,True,100,True,False,0.385,BAD,,,,,,,,,0,bad,0,BAD,2025-06-25 GraSi NMC811 LP57 XFC15 1_6_7_2025-06-25 18-08-00_bad_labeled_3class.xlsx
174,5.17,5.14,0.0001338,0.0001331,0.0005508,0.0003858,0.9947683109118088,1.218019426372835,False,True,False,True,100,True,False,0.385,BAD,,,,,,,,,0,bad,0,BAD,2025-06-25 GraSi NMC811 LP57 XFC15 1_6_7_2025-06-25 18-08-00_bad_labeled_3class.xlsx
175,5.17,5.14,0.0001338,0.0001331,0.0005507,0.0003855,0.9947683109118088,1.219525986620083,False,True,False,True,100,True,False,0.385,BAD,,,,,,,,,0,bad,0,BAD,2025-06-25 GraSi NMC811 LP57 XFC15 1_6_7_2025-06-25 18-08-00_bad_labeled_3class.xlsx
176,5.11,5.04,0.0001324,0.0001307,0.0005447,0.0003784,0.9871601208459216,1.218868537297425,False,True,False,True,100,True,False,0.385,BAD,,,,,,,,,0,bad,0,BAD,2025-06-25 GraSi NMC811 LP57 XFC15 1_6_7_2025-06-25 18-08-00_bad_labeled_3class.xlsx
177,5.14,5.14,0.0001331,0.0001331,0.000548,0.0003858,1.0,1.218632607062359,False,True,False,True,100,True,False,0.385,BAD,,,,,,,,,0,bad,0,BAD,2025-06-25 GraSi NMC811 LP57 XFC15 1_6_7_2025-06-25 18-08-00_bad_labeled_3class.xlsx
178,5.17,5.1,0.0001338,0.0001321,0.0005507,0.0003827,0.9872944693572496,1.218796852952592,False,True,False,True,100,True,False,0.385,BAD,,,,,,,,,0,bad,0,BAD,2025-06-25 GraSi NMC811 LP57 XFC15 1_6_7_2025-06-25 18-08-00_bad_labeled_3class.xlsx
179,5.22,5.18,0.0001353,0.0001341,0.0005571,0.0003887,0.991130820399113,1.218933482806457,False,True,False,True,100,True,False,0.385,BAD,,,,,,,,,0,bad,0,BAD,2025-06-25 GraSi NMC811 LP57 XFC15 1_6_7_2025-06-25 18-08-00_bad_labeled_3class.xlsx
180,5.08,5.05,0.0001317,0.0001308,0.0005419,0.0003786,0.9931662870159452,1.220159104999547,False,True,False,True,100,True,False,0.385,BAD,,,,,,,,,0,bad,0,BAD,2025-06-25 GraSi NMC811 LP57 XFC15 1_6_7_2025-06-25 18-08-00_bad_labeled_3class.xlsx
181,5.08,5.04,0.0001317,0.0001307,0.0005419,0.0003784,0.9924069855732726,1.219474716772429,False,True,False,True,100,True,False,0.385,BAD,,,,,,,,,0,bad,0,BAD,2025-06-25 GraSi NMC811 LP57 XFC15 1_6_7_2025-06-25 18-08-00_bad_labeled_3class.xlsx
182,5.03,4.97,0.0001302,0.0001288,0.000536,0.0003727,0.9892473118279568,1.223109931209511,False,True,False,True,100,True,False,0.385,BAD,,,,,,,,,0,bad,0,BAD,2025-06-25 GraSi NMC811 LP57 XFC15 1_6_7_2025-06-25 18-08-00_bad_labeled_3class.xlsx
183,5.05,5.03,0.000131,0.0001303,0.0005393,0.0003772,0.9946564885496182,1.221935873175818,False,True,False,True,100,True,False,0.385,BAD,,,,,,,,,0,bad,0,BAD,2025-06-25 GraSi NMC811 LP57 XFC15 1_6_7_2025-06-25 18-08-00_bad_labeled_3class.xlsx
184,5.03,4.99,0.0001302,0.0001292,0.0005361,0.0003737,0.9923195084485408,1.225096660056213,False,True,False,True,100,True,False,0.385,BAD,,,,,,,,,0,bad,0,BAD,2025-06-25 GraSi NMC811 LP57 XFC15 1_6_7_2025-06-25 18-08-00_bad_labeled_3class.xlsx
185,5.03,5.01,0.0001302,0.0001298,0.0005362,0.0003755,0.9969278033794164,1.225367397319284,False,True,False,True,100,True,False,0.385,BAD,,,,,,,,,0,bad,0,BAD,2025-06-25 GraSi NMC811 LP57 XFC15 1_6_7_2025-06-25 18-08-00_bad_labeled_3class.xlsx
186,5.08,5.06,0.0001317,0.000131,0.0005421,0.0003791,0.9946848899012908,1.222279990957937,False,True,False,True,100,True,False,0.385,BAD,,,,,,,,,0,bad,0,BAD,2025-06-25 GraSi NMC811 LP57 XFC15 1_6_7_2025-06-25 18-08-00_bad_labeled_3class.xlsx
187,5.05,5.0,0.000131,0.0001296,0.0005391,0.0003747,0.9893129770992366,1.224063471868816,False,True,False,True,100,True,False,0.385,BAD,,,,,,,,,0,bad,0,BAD,2025-06-25 GraSi NMC811 LP57 XFC15 1_6_7_2025-06-25 18-08-00_bad_labeled_3class.xlsx
188,5.0,4.92,0.0001295,0.0001276,0.0005332,0.0003687,0.9853281853281852,1.227876084772637,False,True,False,True,100,True,False,0.385,BAD,,,,,,,,,0,bad,0,BAD,2025-06-25 GraSi NMC811 LP57 XFC15 1_6_7_2025-06-25 18-08-00_bad_labeled_3class.xlsx
189,4.97,4.9,0.0001288,0.0001268,0.0005308,0.0003666,0.984472049689441,1.229950819993339,False,True,False,True,100,True,False,0.385,BAD,,,,,,,,,0,bad,0,BAD,2025-06-25 GraSi NMC811 LP57 XFC15 1_6_7_2025-06-25 18-08-00_bad_labeled_3class.xlsx
190,4.89,4.9,0.0001266,0.000127,0.0005219,0.000367,1.003159557661927,1.232669079872125,False,True,False,True,100,True,False,0.385,BAD,,,,,,,,,0,bad,0,BAD,2025-06-25 GraSi NMC811 LP57 XFC15 1_6_7_2025-06-25 18-08-00_bad_labeled_3class.xlsx
191,5.0,4.95,0.0001295,0.0001282,0.0005335,0.0003707,0.98996138996139,1.228115456664598,False,True,False,True,100,True,False,0.385,BAD,,,,,,,,,0,bad,0,BAD,2025-06-25 GraSi NMC811 LP57 XFC15 1_6_7_2025-06-25 18-08-00_bad_labeled_3class.xlsx
192,4.92,4.86,0.0001274,0.0001258,0.0005246,0.0003635,0.9874411302982732,1.228232249240652,False,True,False,True,100,True,False,0.385,BAD,,,,,,,,,0,bad,0,BAD,2025-06-25 GraSi NMC811 LP57 XFC15 1_6_7_2025-06-25 18-08-00_bad_labeled_3class.xlsx
193,4.86,4.81,0.0001259,0.0001247,0.0005189,0.00036,0.9904686258935664,1.234596391148127,False,True,False,True,100,True,False,0.385,BAD,,,,,,,,,0,bad,0,BAD,2025-06-25 GraSi NMC811 LP57 XFC15 1_6_7_2025-06-25 18-08-00_bad_labeled_3class.xlsx
194,4.97,4.95,0.0001288,0.0001282,0.0005313,0.0003706,0.9953416149068324,1.234204368174727,False,True,False,True,100,True,False,0.385,BAD,,,,,,,,,0,bad,0,BAD,2025-06-25 GraSi NMC811 LP57 XFC15 1_6_7_2025-06-25 18-08-00_bad_labeled_3class.xlsx
195,4.89,4.83,0.0001266,0.0001252,0.0005218,0.0003616,0.9889415481832544,1.233464056246184,False,True,False,True,100,True,False,0.385,BAD,,,,,,,,,0,bad,0,BAD,2025-06-25 GraSi NMC811 LP57 XFC15 1_6_7_2025-06-25 18-08-00_bad_labeled_3class.xlsx
196,4.86,4.83,0.0001259,0.0001252,0.000519,0.0003615,0.9944400317712472,1.234939109339276,False,True,False,True,100,True,False,0.385,BAD,,,,,,,,,0,bad,0,BAD,2025-06-25 GraSi NMC811 LP57 XFC15 1_6_7_2025-06-25 18-08-00_bad_labeled_3class.xlsx
197,4.86,4.8,0.0001259,0.0001244,0.000519,0.0003592,0.988085782366958,1.234859493958611,False,True,False,True,100,True,False,0.385,BAD,,,,,,,,,0,bad,0,BAD,2025-06-25 GraSi NMC811 LP57 XFC15 1_6_7_2025-06-25 18-08-00_bad_labeled_3class.xlsx
198,4.78,4.72,0.0001238,0.0001223,0.0005103,0.0003528,0.9878836833602584,1.237261190668355,False,True,False,True,100,True,False,0.385,BAD,,,,,,,,,0,bad,0,BAD,2025-06-25 GraSi NMC811 LP57 XFC15 1_6_7_2025-06-25 18-08-00_bad_labeled_3class.xlsx
199,4.78,4.77,0.0001238,0.0001235,0.0005105,0.0003563,0.9975767366720516,1.238566186810384,False,True,False,True,100,True,False,0.385,BAD,,,,,,,,,0,bad,0,BAD,2025-06-25 GraSi NMC811 LP57 XFC15 1_6_7_2025-06-25 18-08-00_bad_labeled_3class.xlsx
200,4.8,4.85,0.0001245,0.0001257,0.0005132,0.0003627,1.009638554216868,1.236646825967355,False,True,False,True,100,True,False,0.385,BAD,,,,,,,,,0,bad,0,BAD,2025-06-25 GraSi NMC811 LP57 XFC15 1_6_7_2025-06-25 18-08-00_bad_labeled_3class.xlsx
201,4.97,4.96,0.0001288,0.0001285,0.0005307,0.0003713,0.9976708074534164,1.230847451482708,False,True,False,True,100,True,False,0.385,BAD,,,,,,,,,0,bad,0,BAD,2025-06-25 GraSi NMC811 LP57 XFC15 1_6_7_2025-06-25 18-08-00_bad_labeled_3class.xlsx
202,4.97,4.84,0.0001288,0.0001255,0.0005303,0.0003624,0.9743788819875776,1.229586622454282,False,True,False,True,100,True,False,0.385,BAD,,,,,,,,,0,bad,0,BAD,2025-06-25 GraSi NMC811 LP57 XFC15 1_6_7_2025-06-25 18-08-00_bad_labeled_3class.xlsx
203,4.8,4.83,0.0001245,0.000125,0.0005132,0.0003607,1.004016064257028,1.236488353413656,False,True,False,True,100,True,False,0.385,BAD,,,,,,,,,0,bad,0,BAD,2025-06-25 GraSi NMC811 LP57 XFC15 1_6_7_2025-06-25 18-08-00_bad_labeled_3class.xlsx
204,109.75,110.53,0.0028435,0.0028635,0.0114035,0.0098098,1.007033585370142,0.5845669602823182,False,True,False,True,100,True,False,0.385,BAD,,,,,,,,,0,bad,0,BAD,2025-06-25 GraSi NMC811 LP57 XFC15 1_6_7_2025-06-25 18-08-00_bad_labeled_3class.xlsx
205,102.27,97.63,0.0026495,0.0025294,0.0105285,0.0085512,0.9546706925835062,0.5930459345558017,False,True,False,True,100,True,False,0.385,BAD,,,,,,,,,0,bad,0,BAD,2025-06-25 GraSi NMC811 LP57 XFC15 1_6_7_2025-06-25 18-08-00_bad_labeled_3class.xlsx
206,89.78,85.21,0.0023261,0.0022076,0.0092837,0.0073604,0.9490563604316236,0.6569824847522492,False,True,False,True,100,True,False,0.385,BAD,,,,,,,,,0,bad,0,BAD,2025-06-25 GraSi NMC811 LP57 XFC15 1_6_7_2025-06-25 18-08-00_bad_labeled_3class.xlsx
207,7.78,4.29,0.0002015,0.0001113,0.0008303,0.000321,0.5523573200992555,1.236498498458328,False,True,False,True,100,True,False,0.385,BAD,,,,,,,,,0,bad,0,BAD,2025-06-25 GraSi NMC811 LP57 XFC15 1_6_7_2025-06-25 18-08-00_bad_labeled_3class.xlsx
208,5.58,4.97,0.0001446,0.0001287,0.0006012,0.0003727,0.8900414937759338,1.261794452665823,False,True,False,True,100,True,False,0.385,BAD,,,,,,,,,0,bad,0,BAD,2025-06-25 GraSi NMC811 LP57 XFC15 1_6_7_2025-06-25 18-08-00_bad_labeled_3class.xlsx
209,5.5,5.26,0.0001425,0.0001362,0.000592,0.0003949,0.9557894736842106,1.254973336424762,False,True,False,True,100,True,False,0.385,BAD,,,,,,,,,0,bad,0,BAD,2025-06-25 GraSi NMC811 LP57 XFC15 1_6_7_2025-06-25 18-08-00_bad_labeled_3class.xlsx
210,5.44,5.36,0.000141,0.0001388,0.0005859,0.0004023,0.9843971631205674,1.256904163345391,False,True,False,True,100,True,False,0.385,BAD,,,,,,,,,0,bad,0,BAD,2025-06-25 GraSi NMC811 LP57 XFC15 1_6_7_2025-06-25 18-08-00_bad_labeled_3class.xlsx
211,5.39,5.32,0.0001396,0.0001378,0.0005798,0.0003989,0.987106017191977,1.258520092655357,False,True,False,True,100,True,False,0.385,BAD,,,,,,,,,0,bad,0,BAD,2025-06-25 GraSi NMC811 LP57 XFC15 1_6_7_2025-06-25 18-08-00_bad_labeled_3class.xlsx
212,5.17,5.18,0.0001338,0.0001341,0.000556,0.0003878,1.002242152466368,1.263584166825507,False,True,False,True,100,True,False,0.385,BAD,,,,,,,,,0,bad,0,BAD,2025-06-25 GraSi NMC811 LP57 XFC15 1_6_7_2025-06-25 18-08-00_bad_labeled_3class.xlsx
213,5.08,5.1,0.0001317,0.0001322,0.0005471,0.0003821,1.003796507213364,1.263820492408708,False,True,False,True,100,True,False,0.385,BAD,,,,,,,,,0,bad,0,BAD,2025-06-25 GraSi NMC811 LP57 XFC15 1_6_7_2025-06-25 18-08-00_bad_labeled_3class.xlsx
214,4.94,4.99,0.0001281,0.0001292,0.0005322,0.0003731,1.008587041373927,1.266795846897862,False,True,False,True,100,True,False,0.385,BAD,,,,,,,,,0,bad,0,BAD,2025-06-25 GraSi NMC811 LP57 XFC15 1_6_7_2025-06-25 18-08-00_bad_labeled_3class.xlsx
215,4.89,4.92,0.0001266,0.0001276,0.0005263,0.0003681,1.007898894154819,1.272391755436372,False,True,False,True,100,True,False,0.385,BAD,,,,,,,,,0,bad,0,BAD,2025-06-25 GraSi NMC811 LP57 XFC15 1_6_7_2025-06-25 18-08-00_bad_labeled_3class.xlsx
216,4.75,4.79,0.000123,0.000124,0.0005113,0.0003575,1.008130081300813,1.273846052976658,False,True,False,True,100,True,False,0.385,BAD,,,,,,,,,0,bad,0,BAD,2025-06-25 GraSi NMC811 LP57 XFC15 1_6_7_2025-06-25 18-08-00_bad_labeled_3class.xlsx
217,4.61,4.64,0.0001194,0.0001202,0.0004963,0.000346,1.006700167504188,1.278080641699902,False,True,False,True,100,True,False,0.385,BAD,,,,,,,,,0,bad,0,BAD,2025-06-25 GraSi NMC811 LP57 XFC15 1_6_7_2025-06-25 18-08-00_bad_labeled_3class.xlsx
218,4.53,4.55,0.0001173,0.0001178,0.0004876,0.000339,1.004262574595055,1.279103831685475,False,True,False,True,100,True,False,0.385,BAD,,,,,,,,,0,bad,0,BAD,2025-06-25 GraSi NMC811 LP57 XFC15 1_6_7_2025-06-25 18-08-00_bad_labeled_3class.xlsx
219,4.36,4.39,0.000113,0.0001138,0.0004695,0.0003272,1.007079646017699,1.279647572981632,False,True,False,True,100,True,False,0.385,BAD,,,,,,,,,0,bad,0,BAD,2025-06-25 GraSi NMC811 LP57 XFC15 1_6_7_2025-06-25 18-08-00_bad_labeled_3class.xlsx
220,4.31,4.33,0.0001115,0.0001121,0.0004637,0.000322,1.005381165919283,1.286309069016693,False,True,False,True,100,True,False,0.385,BAD,,,,,,,,,0,bad,0,BAD,2025-06-25 GraSi NMC811 LP57 XFC15 1_6_7_2025-06-25 18-08-00_bad_labeled_3class.xlsx
221,4.22,4.25,0.0001094,0.0001101,0.0004548,0.000316,1.006398537477148,1.287103132103605,False,True,False,True,100,True,False,0.385,BAD,,,,,,,,,0,bad,0,BAD,2025-06-25 GraSi NMC811 LP57 XFC15 1_6_7_2025-06-25 18-08-00_bad_labeled_3class.xlsx
222,4.11,4.1,0.0001065,0.0001063,0.0004428,0.0003049,0.9981220657276996,1.289449207001179,False,True,False,True,100,True,False,0.385,BAD,,,,,,,,,0,bad,0,BAD,2025-06-25 GraSi NMC811 LP57 XFC15 1_6_7_2025-06-25 18-08-00_bad_labeled_3class.xlsx
223,3.97,4.01,0.0001029,0.0001039,0.0004281,0.0002974,1.009718172983479,1.297982193014701,False,True,False,True,100,True,False,0.385,BAD,,,,,,,,,0,bad,0,BAD,2025-06-25 GraSi NMC811 LP57 XFC15 1_6_7_2025-06-25 18-08-00_bad_labeled_3class.xlsx
224,4.0,4.05,0.0001036,0.0001049,0.0004311,0.0003005,1.012548262548263,1.296563927402822,False,True,False,True,100,True,False,0.385,BAD,,,,,,,,,0,bad,0,BAD,2025-06-25 GraSi NMC811 LP57 XFC15 1_6_7_2025-06-25 18-08-00_bad_labeled_3class.xlsx
225,3.92,3.92,0.0001015,0.0001015,0.0004219,0.0002902,1.0,1.297536945812808,False,True,False,True,100,True,False,0.385,BAD,,,,,,,,,0,bad,0,BAD,2025-06-25 GraSi NMC811 LP57 XFC15 1_6_7_2025-06-25 18-08-00_bad_labeled_3class.xlsx
226,3.83,3.86,9.93e-05,0.0001,0.0004131,0.0002859,1.007049345417925,1.30112084592145,False,True,False,True,100,True,False,0.385,BAD,,,,,,,,,0,bad,0,BAD,2025-06-25 GraSi NMC811 LP57 XFC15 1_6_7_2025-06-25 18-08-00_bad_labeled_3class.xlsx
227,3.81,3.81,9.86e-05,9.87e-05,0.0004102,0.0002821,1.001014198782961,1.302087379339116,False,True,False,True,100,True,False,0.385,BAD,,,,,,,,,0,bad,0,BAD,2025-06-25 GraSi NMC811 LP57 XFC15 1_6_7_2025-06-25 18-08-00_bad_labeled_3class.xlsx
228,3.75,3.79,9.71e-05,9.81e-05,0.0004043,0.0002801,1.010298661174047,1.308498967509352,False,True,False,True,100,True,False,0.385,BAD,,,,,,,,,0,bad,0,BAD,2025-06-25 GraSi NMC811 LP57 XFC15 1_6_7_2025-06-25 18-08-00_bad_labeled_3class.xlsx
229,3.72,3.72,9.64e-05,9.64e-05,0.0004012,0.0002752,1.0,1.307053941908714,False,True,False,True,100,True,False,0.385,BAD,,,,,,,,,0,bad,0,BAD,2025-06-25 GraSi NMC811 LP57 XFC15 1_6_7_2025-06-25 18-08-00_bad_labeled_3class.xlsx
230,3.67,3.67,9.5e-05,9.5e-05,0.0003954,0.0002709,1.0,1.310526315789474,False,True,False,True,100,True,False,0.385,BAD,,,,,,,,,0,bad,0,BAD,2025-06-25 GraSi NMC811 LP57 XFC15 1_6_7_2025-06-25 18-08-00_bad_labeled_3class.xlsx
4,181.82,178.22,0.0047105,0.0046172,0.0181376,0.0163222,0.98019318543679,0.3153755349948728,False,False,False,False,100,False,False,0.385,GOOD,4.3001,3.741,3.9057,3.5479,3.3091,2.7999,1.64,0.2354499999999997,2,good_drone,0,BAD,2025-06-25 GraSi NMC811 LP57 XFC15 2_6_8_2025-06-25 18-08-00_good_labeled_3class.xlsx
5,178.81,177.44,0.0046327,0.004597,0.0178203,0.016258,0.9922939106784382,0.3099793727350377,False,False,False,False,100,False,False,0.385,GOOD,4.3,3.7433,3.9078,3.5474,3.3072,2.7998,1.621,0.2335499999999997,2,good_drone,0,BAD,2025-06-25 GraSi NMC811 LP57 XFC15 2_6_8_2025-06-25 18-08-00_good_labeled_3class.xlsx
6,178.26,177.28,0.0046183,0.0045929,0.0177678,0.0162594,0.9945001407444296,0.3071435478061524,False,False,False,False,100,False,False,0.385,GOOD,4.3,3.7479,3.9118,3.5504,3.311,2.7997,1.616,0.2373499999999997,2,good_drone,0,BAD,2025-06-25 GraSi NMC811 LP57 XFC15 2_6_8_2025-06-25 18-08-00_good_labeled_3class.xlsx
7,177.7,176.71,0.0046039,0.0045782,0.0177123,0.0162153,0.9944177762331936,0.3053877021482672,False,False,False,False,100,False,False,0.385,GOOD,4.3001,3.7485,3.9128,3.5504,3.3106,2.8,1.602,0.2369499999999998,2,good_drone,0,BAD,2025-06-25 GraSi NMC811 LP57 XFC15 2_6_8_2025-06-25 18-08-00_good_labeled_3class.xlsx
8,176.87,176.14,0.0045824,0.0045635,0.0176349,0.0161631,0.9958755237430168,0.3065772485276046,False,False,False,False,100,False,False,0.385,GOOD,4.3,3.7467,3.9121,3.5487,3.3078,2.7998,1.588,0.2341499999999996,2,good_drone,0,BAD,2025-06-25 GraSi NMC811 LP57 XFC15 2_6_8_2025-06-25 18-08-00_good_labeled_3class.xlsx
9,176.37,175.58,0.0045694,0.004549,0.0175857,0.0161153,0.9955355188865058,0.305976912394466,False,False,False,False,100,False,False,0.385,GOOD,4.3001,3.7457,3.9117,3.5477,3.3063,2.7998,1.574,0.2326499999999996,2,good_drone,0,BAD,2025-06-25 GraSi NMC811 LP57 XFC15 2_6_8_2025-06-25 18-08-00_good_labeled_3class.xlsx
10,175.61,175.15,0.0045498,0.0045378,0.0175171,0.0160729,0.9973625214295134,0.308078589654222,False,False,False,False,100,False,False,0.385,GOOD,4.3,3.7432,3.9103,3.546,3.3034,2.7998,1.563,0.2297499999999997,2,good_drone,0,BAD,2025-06-25 GraSi NMC811 LP57 XFC15 2_6_8_2025-06-25 18-08-00_good_labeled_3class.xlsx
11,175.56,175.1,0.0045485,0.0045365,0.0175102,0.0160774,0.9973617676156976,0.3056550255272543,False,False,False,False,100,False,False,0.385,GOOD,4.3,3.7458,3.9126,3.5477,3.3066,2.7999,1.562,0.2329499999999998,2,good_drone,0,BAD,2025-06-25 GraSi NMC811 LP57 XFC15 2_6_8_2025-06-25 18-08-00_good_labeled_3class.xlsx
12,175.15,174.65,0.0045377,0.0045249,0.0174692,0.0160342,0.9971791876942062,0.3062438210054652,False,False,False,False,100,False,False,0.385,GOOD,4.3001,3.744,3.9115,3.5459,3.3037,2.7997,1.551,0.2300499999999999,2,good_drone,0,BAD,2025-06-25 GraSi NMC811 LP57 XFC15 2_6_8_2025-06-25 18-08-00_good_labeled_3class.xlsx
13,174.76,174.37,0.0045276,0.0045175,0.0174322,0.0160077,0.997769237565156,0.3067211738977997,False,False,False,False,100,False,False,0.385,GOOD,4.3001,3.7424,3.9109,3.5452,3.303,2.7999,1.544,0.2293499999999997,2,good_drone,0,BAD,2025-06-25 GraSi NMC811 LP57 XFC15 2_6_8_2025-06-25 18-08-00_good_labeled_3class.xlsx
14,174.56,174.19,0.0045226,0.0045129,0.017411,0.0159934,0.9978552160261795,0.3058470531657722,False,False,False,False,100,False,False,0.385,GOOD,4.3001,3.7427,3.9115,3.5451,3.3026,2.7999,1.539,0.2289499999999998,2,good_drone,0,BAD,2025-06-25 GraSi NMC811 LP57 XFC15 2_6_8_2025-06-25 18-08-00_good_labeled_3class.xlsx
15,174.34,173.97,0.0045169,0.0045071,0.0173908,0.0159732,0.9978303703867696,0.3061543798278796,False,False,False,False,100,False,False,0.385,GOOD,4.3001,3.7418,3.9111,3.5445,3.3014,2.8,1.534,0.2277499999999999,2,good_drone,0,BAD,2025-06-25 GraSi NMC811 LP57 XFC15 2_6_8_2025-06-25 18-08-00_good_labeled_3class.xlsx
16,173.89,173.56,0.0045053,0.0044965,0.0173455,0.015932,0.9980467449448426,0.3068208194019273,False,False,False,False,100,False,False,0.385,GOOD,4.3,3.7389,3.9098,3.5426,3.2988,2.7997,1.523,0.2251499999999997,2,good_drone,0,BAD,2025-06-25 GraSi NMC811 LP57 XFC15 2_6_8_2025-06-25 18-08-00_good_labeled_3class.xlsx
17,174.01,174.19,0.0045082,0.0045128,0.0173593,0.0160047,1.001020362894282,0.3040934199589396,False,False,False,False,100,False,False,0.385,GOOD,4.3001,3.7437,3.9133,3.5482,3.311,2.7999,1.539,0.2373499999999997,2,good_drone,0,BAD,2025-06-25 GraSi NMC811 LP57 XFC15 2_6_8_2025-06-25 18-08-00_good_labeled_3class.xlsx
18,174.96,174.52,0.0045328,0.0045214,0.017438,0.0160432,0.9974849982350864,0.2987887378297511,False,False,False,False,100,False,False,0.385,GOOD,4.3001,3.7527,3.919,3.5503,3.3107,2.7998,1.547,0.23705,2,good_drone,0,BAD,2025-06-25 GraSi NMC811 LP57 XFC15 2_6_8_2025-06-25 18-08-00_good_labeled_3class.xlsx
19,174.54,174.2,0.0045219,0.0045132,0.0173991,0.0160128,0.9980760299873948,0.2997484386585305,False,False,False,False,100,False,False,0.385,GOOD,4.3,3.7509,3.9178,3.549,3.3088,2.8,1.539,0.23515,2,good_drone,0,BAD,2025-06-25 GraSi NMC811 LP57 XFC15 2_6_8_2025-06-25 18-08-00_good_labeled_3class.xlsx
20,174.31,174.04,0.0045161,0.0045089,0.0173769,0.0159969,0.9984057040366686,0.2999170703441609,False,False,False,False,100,False,False,0.385,GOOD,4.3,3.7499,3.9176,3.5485,3.308,2.7997,1.535,0.2343499999999996,2,good_drone,0,BAD,2025-06-25 GraSi NMC811 LP57 XFC15 2_6_8_2025-06-25 18-08-00_good_labeled_3class.xlsx
21,174.18,173.71,0.0045125,0.0045006,0.017363,0.0159695,0.9973628808864268,0.2994515621986014,False,False,False,False,100,False,False,0.385,GOOD,4.3,3.7495,3.9168,3.5481,3.3072,2.7999,1.527,0.2335499999999997,2,good_drone,0,BAD,2025-06-25 GraSi NMC811 LP57 XFC15 2_6_8_2025-06-25 18-08-00_good_labeled_3class.xlsx
22,173.84,173.56,0.0045039,0.0044966,0.0173397,0.0159568,0.9983791824862897,0.3012933128491562,False,False,False,False,100,False,False,0.385,GOOD,4.3002,3.751,3.9192,3.5472,3.305,2.7998,1.523,0.2313499999999999,2,good_drone,0,BAD,2025-06-25 GraSi NMC811 LP57 XFC15 2_6_8_2025-06-25 18-08-00_good_labeled_3class.xlsx
23,173.62,173.41,0.0044982,0.0044928,0.017312,0.0159397,0.9987995198079233,0.3008184844450601,False,False,False,False,100,False,False,0.385,GOOD,4.3,3.748,3.9167,3.547,3.305,2.8,1.52,0.2313499999999999,2,good_drone,0,BAD,2025-06-25 GraSi NMC811 LP57 XFC15 2_6_8_2025-06-25 18-08-00_good_labeled_3class.xlsx
24,173.46,173.1,0.0044939,0.0044847,0.0172941,0.0159088,0.9979527804357016,0.3010001070602422,False,False,False,False,100,False,False,0.385,GOOD,4.3,3.7463,3.9162,3.5451,3.302,2.7998,1.512,0.2283499999999998,2,good_drone,0,BAD,2025-06-25 GraSi NMC811 LP57 XFC15 2_6_8_2025-06-25 18-08-00_good_labeled_3class.xlsx
25,173.15,172.86,0.0044859,0.0044785,0.0172661,0.015885,0.9983503867674268,0.3020246986636299,False,False,False,False,100,False,False,0.385,GOOD,4.3002,3.7443,3.9151,3.5442,3.3011,2.8,1.506,0.2274499999999997,2,good_drone,0,BAD,2025-06-25 GraSi NMC811 LP57 XFC15 2_6_8_2025-06-25 18-08-00_good_labeled_3class.xlsx
26,172.99,172.74,0.0044817,0.0044753,0.0172507,0.0158729,0.9985719704576388,0.3023630797429426,False,False,False,False,100,False,False,0.385,GOOD,4.3002,3.7442,3.9148,3.5437,3.3,2.7999,1.503,0.2263499999999996,2,good_drone,0,BAD,2025-06-25 GraSi NMC811 LP57 XFC15 2_6_8_2025-06-25 18-08-00_good_labeled_3class.xlsx
27,172.48,172.09,0.0044686,0.0044585,0.0171997,0.0158042,0.9977397842724792,0.3042783374568478,False,False,False,False,100,False,False,0.385,GOOD,4.3,3.7384,3.9113,3.5398,3.2936,2.7999,1.487,0.2199499999999999,2,good_drone,0,BAD,2025-06-25 GraSi NMC811 LP57 XFC15 2_6_8_2025-06-25 18-08-00_good_labeled_3class.xlsx
28,172.29,172.06,0.0044637,0.0044578,0.0171848,0.0158041,0.9986782265833276,0.3046313401653657,False,False,False,False,100,False,False,0.385,GOOD,4.3,3.7389,3.9119,3.5403,3.2945,2.8,1.486,0.22085,2,good_drone,0,BAD,2025-06-25 GraSi NMC811 LP57 XFC15 2_6_8_2025-06-25 18-08-00_good_labeled_3class.xlsx
29,172.31,171.97,0.0044643,0.0044553,0.0171859,0.0157986,0.9979840064511792,0.3036054444076322,False,False,False,False,100,False,False,0.385,GOOD,4.3,3.7409,3.9132,3.5405,3.2942,2.7998,1.484,0.2205499999999998,2,good_drone,0,BAD,2025-06-25 GraSi NMC811 LP57 XFC15 2_6_8_2025-06-25 18-08-00_good_labeled_3class.xlsx
30,171.9,171.64,0.0044535,0.004447,0.0171477,0.0157651,0.9985404737846638,0.3052782735141166,False,False,False,False,100,False,False,0.385,GOOD,4.3,3.7376,3.9114,3.5389,3.2922,2.7999,1.476,0.2185499999999996,2,good_drone,0,BAD,2025-06-25 GraSi NMC811 LP57 XFC15 2_6_8_2025-06-25 18-08-00_good_labeled_3class.xlsx
31,171.9,171.7,0.0044536,0.0044485,0.0171494,0.015774,0.9988548589904797,0.3047682407039072,False,False,False,False,100,False,False,0.385,GOOD,4.3,3.7404,3.9131,3.5394,3.293,2.7999,1.477,0.2193499999999999,2,good_drone,0,BAD,2025-06-25 GraSi NMC811 LP57 XFC15 2_6_8_2025-06-25 18-08-00_good_labeled_3class.xlsx
32,171.73,171.49,0.0044491,0.0044429,0.0171292,0.0157513,0.9986064597334292,0.3047626032694537,False,False,False,False,100,False,False,0.385,GOOD,4.3,3.7381,3.9118,3.5385,3.2918,2.8,1.472,0.2181499999999996,2,good_drone,0,BAD,2025-06-25 GraSi NMC811 LP57 XFC15 2_6_8_2025-06-25 18-08-00_good_labeled_3class.xlsx
33,171.56,171.42,0.0044449,0.0044411,0.017113,0.0157472,0.999145087628518,0.3042421662621488,False,False,False,False,100,False,False,0.385,GOOD,4.3001,3.7378,3.9114,3.539,3.2933,2.7998,1.47,0.2196499999999997,2,good_drone,0,BAD,2025-06-25 GraSi NMC811 LP57 XFC15 2_6_8_2025-06-25 18-08-00_good_labeled_3class.xlsx
34,171.59,171.19,0.0044455,0.0044352,0.017111,0.0157257,0.9976830502755596,0.3034033805161216,False,False,False,False,100,False,False,0.385,GOOD,4.3,3.7375,3.9116,3.5382,3.2906,2.7998,1.464,0.2169499999999998,2,good_drone,0,BAD,2025-06-25 GraSi NMC811 LP57 XFC15 2_6_8_2025-06-25 18-08-00_good_labeled_3class.xlsx
35,171.43,171.21,0.0044413,0.0044358,0.0171028,0.0157297,0.9987616238488732,0.3047748546739055,False,False,False,False,100,False,False,0.385,GOOD,4.3,3.7407,3.9132,3.5383,3.2907,2.7997,1.465,0.21705,2,good_drone,0,BAD,2025-06-25 GraSi NMC811 LP57 XFC15 2_6_8_2025-06-25 18-08-00_good_labeled_3class.xlsx
36,171.12,170.87,0.0044334,0.004427,0.0170698,0.0156958,0.9985564126855236,0.3048019546553768,False,False,False,False,100,False,False,0.385,GOOD,4.3001,3.7366,3.9112,3.5368,3.2891,2.8,1.456,0.2154499999999997,2,good_drone,0,BAD,2025-06-25 GraSi NMC811 LP57 XFC15 2_6_8_2025-06-25 18-08-00_good_labeled_3class.xlsx
37,170.93,170.67,0.0044284,0.0044218,0.0170513,0.0156764,0.9985096197272152,0.3051895334150494,False,False,False,False,100,False,False,0.385,GOOD,4.3,3.7359,3.911,3.536,3.2879,2.8,1.451,0.2142499999999998,2,good_drone,0,BAD,2025-06-25 GraSi NMC811 LP57 XFC15 2_6_8_2025-06-25 18-08-00_good_labeled_3class.xlsx
38,170.76,170.47,0.0044241,0.0044166,0.0170349,0.0156582,0.9983047399471078,0.3051717190882091,False,False,False,False,100,False,False,0.385,GOOD,4.3,3.736,3.9107,3.5355,3.2867,2.7999,1.446,0.21305,2,good_drone,0,BAD,2025-06-25 GraSi NMC811 LP57 XFC15 2_6_8_2025-06-25 18-08-00_good_labeled_3class.xlsx
39,170.48,170.26,0.0044168,0.0044111,0.0170087,0.0156365,0.9987094729215722,0.3061027435517545,False,False,False,False,100,False,False,0.385,GOOD,4.3,3.7344,3.9099,3.5344,3.2855,2.8,1.441,0.2118499999999996,2,good_drone,0,BAD,2025-06-25 GraSi NMC811 LP57 XFC15 2_6_8_2025-06-25 18-08-00_good_labeled_3class.xlsx
40,170.4,170.18,0.0044147,0.004409,0.0169996,0.0156304,0.9987088590391192,0.3055684100978482,False,False,False,False,100,False,False,0.385,GOOD,4.3,3.7348,3.9103,3.5344,3.2852,2.7998,1.439,0.2115499999999999,2,good_drone,0,BAD,2025-06-25 GraSi NMC811 LP57 XFC15 2_6_8_2025-06-25 18-08-00_good_labeled_3class.xlsx
41,170.26,169.9,0.0044111,0.0044017,0.0169865,0.0156036,0.9978690122645144,0.3059504229800249,False,False,False,False,100,False,False,0.385,GOOD,4.3001,3.7338,3.9094,3.5332,3.2832,2.8,1.432,0.2095499999999997,2,good_drone,0,BAD,2025-06-25 GraSi NMC811 LP57 XFC15 2_6_8_2025-06-25 18-08-00_good_labeled_3class.xlsx
42,169.9,169.74,0.0044018,0.0043976,0.0169519,0.0155867,0.9990458448816392,0.3067639753158677,False,False,False,False,100,False,False,0.385,GOOD,4.3001,3.732,3.9085,3.5321,3.2815,2.7998,1.428,0.2078499999999996,2,good_drone,0,BAD,2025-06-25 GraSi NMC811 LP57 XFC15 2_6_8_2025-06-25 18-08-00_good_labeled_3class.xlsx
43,169.93,169.72,0.0044025,0.0043971,0.0169542,0.0155862,0.9987734241908008,0.3063847509530535,False,False,False,False,100,False,False,0.385,GOOD,4.3,3.7332,3.9093,3.5325,3.2817,2.8,1.427,0.2080499999999996,2,good_drone,0,BAD,2025-06-25 GraSi NMC811 LP57 XFC15 2_6_8_2025-06-25 18-08-00_good_labeled_3class.xlsx
44,169.84,169.56,0.0044003,0.004393,0.0169462,0.015572,0.9983410222030316,0.3064162600630582,False,False,False,False,100,False,False,0.385,GOOD,4.3001,3.7334,3.9094,3.5321,3.2808,2.7999,1.423,0.2071499999999999,2,good_drone,0,BAD,2025-06-25 GraSi NMC811 LP57 XFC15 2_6_8_2025-06-25 18-08-00_good_labeled_3class.xlsx
45,169.54,169.32,0.0043925,0.0043868,0.0169171,0.0155473,0.9987023335230508,0.3072506716610746,False,False,False,False,100,False,False,0.385,GOOD,4.3,3.7315,3.9084,3.5309,3.2791,2.7999,1.417,0.2054499999999999,2,good_drone,0,BAD,2025-06-25 GraSi NMC811 LP57 XFC15 2_6_8_2025-06-25 18-08-00_good_labeled_3class.xlsx
46,169.49,169.19,0.004391,0.0043833,0.0169107,0.0155385,0.9982464131177408,0.3062865006525177,False,False,False,False,100,False,False,0.385,GOOD,4.3,3.7321,3.9089,3.5312,3.2799,2.7997,1.414,0.2062499999999998,2,good_drone,0,BAD,2025-06-25 GraSi NMC811 LP57 XFC15 2_6_8_2025-06-25 18-08-00_good_labeled_3class.xlsx
47,169.27,169.03,0.0043853,0.0043792,0.0168894,0.0155225,0.998608989122751,0.3067698805466272,False,False,False,False,100,False,False,0.385,GOOD,4.3,3.7314,3.9081,3.5302,3.2786,2.7999,1.41,0.2049499999999997,2,good_drone,0,BAD,2025-06-25 GraSi NMC811 LP57 XFC15 2_6_8_2025-06-25 18-08-00_good_labeled_3class.xlsx
48,169.09,168.71,0.0043808,0.0043709,0.0168721,0.0154908,0.997740138787436,0.3072985873928706,False,False,False,False,100,False,False,0.385,GOOD,4.3001,3.7296,3.9071,3.529,3.2759,2.7998,1.402,0.2022499999999998,2,good_drone,0,BAD,2025-06-25 GraSi NMC811 LP57 XFC15 2_6_8_2025-06-25 18-08-00_good_labeled_3class.xlsx
