Repository: mgnigh98/battery_security

# Battery Security: Early Anomaly Detection for eUAM Batteries

This repository contains the data processing pipeline and machine learning models used to study **early detection of abnormal battery cycles** for electric Urban Air Mobility (eUAM) systems.

The goal is to determine whether a battery cycle is:

- **GOOD_drone** – suitable for drone/eUAM operation
- **GOOD_not_drone** – operational but not suitable for eUAM mission profiles
- **BAD** – unsafe or degraded battery behavior

The models focus on **early-cycle detection**, using only the first few seconds of battery data (2s–60s) to predict the final cycle label.

---

File: all_csv_for_training/ALL_cycles_3class_filtered_balanced.csv (part 9 of 11)
Cycle,Chg_Spec_mAhg,DChg_Spec_mAhg,Chg_Cap_Ah,DChg_Cap_Ah,Chg_Energy_Wh,DChg_Energy_Wh,CE,IR_proxy,HF_CHG_SPEC_HIGH,HF_DCHG_SPEC_LOW,HF_MISSING,hard_fail,soft_score,SP_IR_OUTLIER,SP_CE_SOFT,IR_proxy_threshold,Label,charge_V_end,take_off_V_end,hover_V_end,cruise_V_end,landing_V_end,standby_V_end,standby_t_end_h,landing_V_rel_global,cycle_label_3class,cycle_label_3name,battery_label_3class,battery_label_3name,file
49,168.62,168.31,0.0043685,0.0043605,0.0168291,0.0154488,0.9981687077944374,0.3094785002507434,False,False,False,False,100,False,False,0.385,GOOD,4.3001,3.7266,3.9053,3.5265,3.272,2.7998,1.392,0.1983499999999996,2,good_drone,0,BAD,2025-06-25 GraSi NMC811 LP57 XFC15 2_6_8_2025-06-25 18-08-00_good_labeled_3class.xlsx
50,168.37,168.08,0.004362,0.0043547,0.0168055,0.0154269,0.9983264557542412,0.3101190098463502,False,False,False,False,100,False,False,0.385,GOOD,4.3001,3.7253,3.9045,3.5255,3.2705,2.7998,1.387,0.19685,2,good_drone,0,BAD,2025-06-25 GraSi NMC811 LP57 XFC15 2_6_8_2025-06-25 18-08-00_good_labeled_3class.xlsx
51,168.14,167.93,0.0043562,0.0043507,0.0167847,0.0154109,0.9987374317065332,0.3108943779080717,False,False,False,False,100,False,False,0.385,GOOD,4.3001,3.7245,3.9037,3.5245,3.2692,2.7997,1.383,0.1955499999999999,2,good_drone,0,BAD,2025-06-25 GraSi NMC811 LP57 XFC15 2_6_8_2025-06-25 18-08-00_good_labeled_3class.xlsx
52,168.23,168.04,0.0043585,0.0043537,0.0167926,0.0154254,0.9988987036824596,0.3097839473225235,False,False,False,False,100,False,False,0.385,GOOD,4.3001,3.7267,3.9051,3.5258,3.271,2.7997,1.386,0.1973499999999997,2,good_drone,0,BAD,2025-06-25 GraSi NMC811 LP57 XFC15 2_6_8_2025-06-25 18-08-00_good_labeled_3class.xlsx
53,168.34,168.07,0.0043614,0.0043543,0.0167992,0.0154345,0.9983720823588758,0.3071337036867519,False,False,False,False,100,False,False,0.385,GOOD,4.3002,3.729,3.9073,3.5276,3.2745,2.7999,1.386,0.20085,2,good_drone,0,BAD,2025-06-25 GraSi NMC811 LP57 XFC15 2_6_8_2025-06-25 18-08-00_good_labeled_3class.xlsx
54,168.04,167.58,0.0043535,0.0043418,0.0167682,0.0153858,0.9973125071781326,0.3080140915897469,False,False,False,False,100,False,False,0.385,GOOD,4.3001,3.7265,3.906,3.525,3.2695,2.8,1.374,0.1958499999999996,2,good_drone,0,BAD,2025-06-25 GraSi NMC811 LP57 XFC15 2_6_8_2025-06-25 18-08-00_good_labeled_3class.xlsx
55,167.48,167.15,0.004339,0.0043305,0.0167193,0.0153407,0.9980410232772527,0.3107833461446421,False,False,False,False,100,False,False,0.385,GOOD,4.3,3.7229,3.9033,3.5226,3.2655,2.8,1.363,0.1918499999999996,2,good_drone,0,BAD,2025-06-25 GraSi NMC811 LP57 XFC15 2_6_8_2025-06-25 18-08-00_good_labeled_3class.xlsx
56,167.28,167.04,0.0043339,0.0043276,0.0167025,0.0153302,0.9985463439396388,0.3114937400988569,False,False,False,False,100,False,False,0.385,GOOD,4.3001,3.7226,3.903,3.5221,3.2658,2.7998,1.361,0.1921499999999998,2,good_drone,0,BAD,2025-06-25 GraSi NMC811 LP57 XFC15 2_6_8_2025-06-25 18-08-00_good_labeled_3class.xlsx
57,167.14,166.87,0.0043303,0.0043233,0.016687,0.015315,0.998383483823292,0.3111107706056186,False,False,False,False,100,False,False,0.385,GOOD,4.3,3.7219,3.9028,3.5214,3.2643,2.8,1.356,0.1906499999999998,2,good_drone,0,BAD,2025-06-25 GraSi NMC811 LP57 XFC15 2_6_8_2025-06-25 18-08-00_good_labeled_3class.xlsx
58,167.01,166.62,0.0043268,0.0043167,0.0166737,0.0152932,0.9976657113802349,0.3107880491673316,False,False,False,False,100,False,False,0.385,GOOD,4.3,3.7221,3.9026,3.5212,3.2634,2.7997,1.35,0.1897499999999996,2,good_drone,0,BAD,2025-06-25 GraSi NMC811 LP57 XFC15 2_6_8_2025-06-25 18-08-00_good_labeled_3class.xlsx
59,166.56,166.25,0.0043153,0.0043073,0.0166333,0.0152535,0.9981461312075638,0.3131808892379846,False,False,False,False,100,False,False,0.385,GOOD,4.3001,3.7185,3.9006,3.5186,3.2586,2.8,1.341,0.1849499999999997,2,good_drone,0,BAD,2025-06-25 GraSi NMC811 LP57 XFC15 2_6_8_2025-06-25 18-08-00_good_labeled_3class.xlsx
60,166.17,165.81,0.0043053,0.0042958,0.0165965,0.0152091,0.9977934174157432,0.3144416528098111,False,False,False,False,100,False,False,0.385,GOOD,4.3,3.7152,3.8984,3.5165,3.2556,2.7997,1.33,0.1819499999999996,2,good_drone,0,BAD,2025-06-25 GraSi NMC811 LP57 XFC15 2_6_8_2025-06-25 18-08-00_good_labeled_3class.xlsx
61,165.95,165.64,0.0042995,0.0042915,0.0165767,0.0151935,0.99813931852541,0.3151243251544127,False,False,False,False,100,False,False,0.385,GOOD,4.3002,3.715,3.8985,3.5158,3.2541,2.7999,1.326,0.18045,2,good_drone,0,BAD,2025-06-25 GraSi NMC811 LP57 XFC15 2_6_8_2025-06-25 18-08-00_good_labeled_3class.xlsx
62,165.87,165.51,0.0042973,0.0042879,0.0165669,0.0151835,0.997812579992088,0.3141773902075422,False,False,False,False,100,False,False,0.385,GOOD,4.3,3.7152,3.8986,3.516,3.2546,2.7998,1.322,0.1809499999999997,2,good_drone,0,BAD,2025-06-25 GraSi NMC811 LP57 XFC15 2_6_8_2025-06-25 18-08-00_good_labeled_3class.xlsx
63,165.62,165.35,0.0042908,0.0042839,0.0165447,0.0151697,0.9983919082688544,0.3147586556025384,False,False,False,False,100,False,False,0.385,GOOD,4.3,3.7154,3.8987,3.5157,3.2542,2.7997,1.318,0.1805499999999998,2,good_drone,0,BAD,2025-06-25 GraSi NMC811 LP57 XFC15 2_6_8_2025-06-25 18-08-00_good_labeled_3class.xlsx
64,165.42,165.05,0.0042857,0.0042761,0.0165237,0.015141,0.9977599925333084,0.3146995600249354,False,False,False,False,100,False,False,0.385,GOOD,4.3002,3.7143,3.8983,3.5143,3.2513,2.7999,1.311,0.1776499999999999,2,good_drone,0,BAD,2025-06-25 GraSi NMC811 LP57 XFC15 2_6_8_2025-06-25 18-08-00_good_labeled_3class.xlsx
65,165.06,164.71,0.0042764,0.0042672,0.0164892,0.0151077,0.9978486577495088,0.315435434796401,False,False,False,False,100,False,False,0.385,GOOD,4.3,3.7119,3.8973,3.5129,3.2503,2.8,1.302,0.17665,2,good_drone,0,BAD,2025-06-25 GraSi NMC811 LP57 XFC15 2_6_8_2025-06-25 18-08-00_good_labeled_3class.xlsx
66,164.75,164.35,0.0042685,0.004258,0.0164592,0.0150716,0.997540119479911,0.3163720842047324,False,False,False,False,100,False,False,0.385,GOOD,4.3001,3.7077,3.8937,3.5112,3.2473,2.7999,1.293,0.1736499999999999,2,good_drone,0,BAD,2025-06-25 GraSi NMC811 LP57 XFC15 2_6_8_2025-06-25 18-08-00_good_labeled_3class.xlsx
67,164.39,164.01,0.0042591,0.0042491,0.0164275,0.0150389,0.9976520861214808,0.3177213162224071,False,False,False,False,100,False,False,0.385,GOOD,4.3001,3.7078,3.8936,3.5099,3.2448,2.7999,1.285,0.1711499999999999,2,good_drone,0,BAD,2025-06-25 GraSi NMC811 LP57 XFC15 2_6_8_2025-06-25 18-08-00_good_labeled_3class.xlsx
68,164.06,163.7,0.0042504,0.0042411,0.0163958,0.0150089,0.9978119706380576,0.3185554474517138,False,False,False,False,100,False,False,0.385,GOOD,4.3,3.7066,3.8931,3.5084,3.243,2.7997,1.277,0.1693499999999997,2,good_drone,0,BAD,2025-06-25 GraSi NMC811 LP57 XFC15 2_6_8_2025-06-25 18-08-00_good_labeled_3class.xlsx
69,163.84,163.56,0.0042447,0.0042374,0.0163752,0.0149988,0.998280208259712,0.3181757838047949,False,False,False,False,100,False,False,0.385,GOOD,4.3,3.7064,3.8929,3.5089,3.2444,2.8,1.273,0.17075,2,good_drone,0,BAD,2025-06-25 GraSi NMC811 LP57 XFC15 2_6_8_2025-06-25 18-08-00_good_labeled_3class.xlsx
70,163.95,163.59,0.0042477,0.0042383,0.0163856,0.0150074,0.9977870376909858,0.3166220618619295,False,False,False,False,100,False,False,0.385,GOOD,4.3,3.71,3.8954,3.5098,3.2451,2.8,1.274,0.1714499999999997,2,good_drone,0,BAD,2025-06-25 GraSi NMC811 LP57 XFC15 2_6_8_2025-06-25 18-08-00_good_labeled_3class.xlsx
71,163.65,163.18,0.0042397,0.0042276,0.0163562,0.0149681,0.9971460244828644,0.3173005501103763,False,False,False,False,100,False,False,0.385,GOOD,4.3001,3.7082,3.8942,3.5084,3.2427,2.7997,1.264,0.1690499999999999,2,good_drone,0,BAD,2025-06-25 GraSi NMC811 LP57 XFC15 2_6_8_2025-06-25 18-08-00_good_labeled_3class.xlsx
72,163.17,162.72,0.0042275,0.0042157,0.0163133,0.0149241,0.9972087522176226,0.3187289269994884,False,False,False,False,100,False,False,0.385,GOOD,4.3001,3.7058,3.8925,3.5064,3.2399,2.7997,1.252,0.1662499999999998,2,good_drone,0,BAD,2025-06-25 GraSi NMC811 LP57 XFC15 2_6_8_2025-06-25 18-08-00_good_labeled_3class.xlsx
73,162.84,162.44,0.0042189,0.0042086,0.0162811,0.0149003,0.9975586053236624,0.3186454899812481,False,False,False,False,100,False,False,0.385,GOOD,4.3001,3.7051,3.8926,3.5059,3.2388,2.7999,1.246,0.1651499999999997,2,good_drone,0,BAD,2025-06-25 GraSi NMC811 LP57 XFC15 2_6_8_2025-06-25 18-08-00_good_labeled_3class.xlsx
74,162.56,162.23,0.0042117,0.004203,0.0162544,0.0148804,0.9979343258066816,0.3189207007832793,False,False,False,False,100,False,False,0.385,GOOD,4.3001,3.7045,3.892,3.5052,3.2376,2.7997,1.24,0.1639499999999998,2,good_drone,0,BAD,2025-06-25 GraSi NMC811 LP57 XFC15 2_6_8_2025-06-25 18-08-00_good_labeled_3class.xlsx
75,162.32,161.91,0.0042053,0.0041948,0.0162305,0.0148516,0.997503150785913,0.3190557091710593,False,False,False,False,100,False,False,0.385,GOOD,4.3001,3.7041,3.8914,3.5043,3.2372,2.7998,1.232,0.1635499999999999,2,good_drone,0,BAD,2025-06-25 GraSi NMC811 LP57 XFC15 2_6_8_2025-06-25 18-08-00_good_labeled_3class.xlsx
76,162.01,161.58,0.0041973,0.0041862,0.016202,0.0148204,0.9973554427846472,0.319801462901165,False,False,False,False,100,False,False,0.385,GOOD,4.3,3.7033,3.8909,3.5027,3.2338,2.7999,1.224,0.1601499999999998,2,good_drone,0,BAD,2025-06-25 GraSi NMC811 LP57 XFC15 2_6_8_2025-06-25 18-08-00_good_labeled_3class.xlsx
77,161.65,161.27,0.0041879,0.0041781,0.0161685,0.0147908,0.9976599250220874,0.3206875129172637,False,False,False,False,100,False,False,0.385,GOOD,4.3001,3.7018,3.8897,3.5014,3.2315,2.7998,1.216,0.1578499999999998,2,good_drone,0,BAD,2025-06-25 GraSi NMC811 LP57 XFC15 2_6_8_2025-06-25 18-08-00_good_labeled_3class.xlsx
78,161.31,160.94,0.0041793,0.0041698,0.0161362,0.0147601,0.997726892063264,0.3212194051780046,False,False,False,False,100,False,False,0.385,GOOD,4.3,3.7003,3.8889,3.5003,3.2296,2.7997,1.208,0.1559499999999998,2,good_drone,0,BAD,2025-06-25 GraSi NMC811 LP57 XFC15 2_6_8_2025-06-25 18-08-00_good_labeled_3class.xlsx
79,161.2,160.69,0.0041764,0.0041632,0.0161265,0.0147416,0.9968393832008428,0.3204098561655431,False,False,False,False,100,False,False,0.385,GOOD,4.3,3.7014,3.8895,3.5006,3.23,2.8,1.202,0.1563499999999998,2,good_drone,0,BAD,2025-06-25 GraSi NMC811 LP57 XFC15 2_6_8_2025-06-25 18-08-00_good_labeled_3class.xlsx
80,160.65,160.35,0.004162,0.0041543,0.0160763,0.0147064,0.9981499279192696,0.3225953075628998,False,False,False,False,100,False,False,0.385,GOOD,4.3001,3.6985,3.8877,3.4983,3.227,2.7999,1.193,0.1533499999999997,2,good_drone,0,BAD,2025-06-25 GraSi NMC811 LP57 XFC15 2_6_8_2025-06-25 18-08-00_good_labeled_3class.xlsx
81,160.56,160.08,0.0041599,0.0041473,0.0160646,0.0146841,0.9969710810356016,0.3211346245520033,False,False,False,False,100,False,False,0.385,GOOD,4.3002,3.6995,3.8884,3.4979,3.2256,2.8,1.186,0.1519499999999998,2,good_drone,0,BAD,2025-06-25 GraSi NMC811 LP57 XFC15 2_6_8_2025-06-25 18-08-00_good_labeled_3class.xlsx
82,160.23,159.81,0.0041513,0.0041405,0.0160342,0.0146612,0.9973984053188156,0.3215277165953276,False,False,False,False,100,False,False,0.385,GOOD,4.3002,3.6992,3.8882,3.4975,3.2249,2.8,1.18,0.1512499999999997,2,good_drone,0,BAD,2025-06-25 GraSi NMC811 LP57 XFC15 2_6_8_2025-06-25 18-08-00_good_labeled_3class.xlsx
83,159.79,159.32,0.0041397,0.0041276,0.0159877,0.0146137,0.997077082880402,0.3215595692332118,False,False,False,False,100,False,False,0.385,GOOD,4.3,3.6958,3.886,3.4956,3.2223,2.7997,1.168,0.1486499999999999,2,good_drone,0,BAD,2025-06-25 GraSi NMC811 LP57 XFC15 2_6_8_2025-06-25 18-08-00_good_labeled_3class.xlsx
84,159.62,159.12,0.0041353,0.0041225,0.0159755,0.0145989,0.9969046985708414,0.3219286869662774,False,False,False,False,100,False,False,0.385,GOOD,4.3001,3.6974,3.8872,3.4956,3.2212,2.7996,1.163,0.1475499999999998,2,good_drone,0,BAD,2025-06-25 GraSi NMC811 LP57 XFC15 2_6_8_2025-06-25 18-08-00_good_labeled_3class.xlsx
85,159.06,158.72,0.004121,0.0041122,0.015924,0.0145595,0.9978645959718516,0.3235484232906392,False,False,False,False,100,False,False,0.385,GOOD,4.3001,3.6945,3.8853,3.4935,3.2184,2.7999,1.153,0.1447499999999997,2,good_drone,0,BAD,2025-06-25 GraSi NMC811 LP57 XFC15 2_6_8_2025-06-25 18-08-00_good_labeled_3class.xlsx
86,158.81,158.29,0.0041145,0.0041009,0.0159001,0.0145204,0.99669461659983,0.3236226373232598,False,False,False,False,100,False,False,0.385,GOOD,4.3,3.6941,3.8846,3.4921,3.2158,2.7999,1.142,0.14215,2,good_drone,0,BAD,2025-06-25 GraSi NMC811 LP57 XFC15 2_6_8_2025-06-25 18-08-00_good_labeled_3class.xlsx
87,158.26,157.73,0.0041002,0.0040866,0.0158466,0.0144679,0.9966830886298228,0.3245089395295233,False,False,False,False,100,False,False,0.385,GOOD,4.3,3.6916,3.8828,3.4898,3.212,2.7995,1.128,0.13835,2,good_drone,0,BAD,2025-06-25 GraSi NMC811 LP57 XFC15 2_6_8_2025-06-25 18-08-00_good_labeled_3class.xlsx
88,157.65,157.42,0.0040843,0.0040784,0.0157891,0.014433,0.9985554440173348,0.3269153984734459,False,False,False,False,100,False,False,0.385,GOOD,4.3,3.688,3.8806,3.4871,3.2089,2.7997,1.12,0.1352499999999996,2,good_drone,0,BAD,2025-06-25 GraSi NMC811 LP57 XFC15 2_6_8_2025-06-25 18-08-00_good_labeled_3class.xlsx
89,158.28,157.88,0.0041008,0.0040902,0.0158533,0.0144933,0.9974151385095592,0.3224833541962728,False,False,False,False,100,False,False,0.385,GOOD,4.3002,3.6972,3.8872,3.4931,3.2175,2.8,1.131,0.1438499999999996,2,good_drone,0,BAD,2025-06-25 GraSi NMC811 LP57 XFC15 2_6_8_2025-06-25 18-08-00_good_labeled_3class.xlsx
90,157.73,157.22,0.0040864,0.0040732,0.0157973,0.0144284,0.9967697729052468,0.3235468755563331,False,False,False,False,100,False,False,0.385,GOOD,4.3001,3.6927,3.8838,3.4899,3.2123,2.7998,1.115,0.1386499999999997,2,good_drone,0,BAD,2025-06-25 GraSi NMC811 LP57 XFC15 2_6_8_2025-06-25 18-08-00_good_labeled_3class.xlsx
91,157.48,157.0,0.00408,0.0040675,0.0157771,0.0144114,0.9969362745098038,0.3238754263229562,False,False,False,False,100,False,False,0.385,GOOD,4.3,3.6936,3.8846,3.4897,3.2119,2.7997,1.109,0.1382499999999998,2,good_drone,0,BAD,2025-06-25 GraSi NMC811 LP57 XFC15 2_6_8_2025-06-25 18-08-00_good_labeled_3class.xlsx
92,157.34,156.93,0.0040764,0.0040658,0.0157683,0.0144091,0.9973996663722892,0.3242159376403579,False,False,False,False,100,False,False,0.385,GOOD,4.3,3.6947,3.8859,3.4907,3.2126,2.8,1.108,0.1389499999999999,2,good_drone,0,BAD,2025-06-25 GraSi NMC811 LP57 XFC15 2_6_8_2025-06-25 18-08-00_good_labeled_3class.xlsx
93,157.4,156.95,0.0040778,0.0040662,0.0157791,0.014416,0.9971553288537937,0.3241880993352257,False,False,False,False,100,False,False,0.385,GOOD,4.3001,3.697,3.8869,3.4923,3.2146,2.8,1.108,0.1409499999999997,2,good_drone,0,BAD,2025-06-25 GraSi NMC811 LP57 XFC15 2_6_8_2025-06-25 18-08-00_good_labeled_3class.xlsx
94,157.43,157.06,0.0040786,0.0040691,0.0157849,0.0144329,0.9976707693816506,0.3232246264806511,False,False,False,False,100,False,False,0.385,GOOD,4.3001,3.6994,3.8888,3.4948,3.2175,2.7996,1.111,0.1438499999999996,2,good_drone,0,BAD,2025-06-25 GraSi NMC811 LP57 XFC15 2_6_8_2025-06-25 18-08-00_good_labeled_3class.xlsx
95,157.26,156.77,0.0040743,0.0040617,0.0157694,0.0144085,0.9969074442235476,0.3230500162342884,False,False,False,False,100,False,False,0.385,GOOD,4.3001,3.6985,3.8883,3.4943,3.2164,2.7999,1.104,0.1427499999999999,2,good_drone,0,BAD,2025-06-25 GraSi NMC811 LP57 XFC15 2_6_8_2025-06-25 18-08-00_good_labeled_3class.xlsx
96,156.95,156.48,0.0040664,0.0040542,0.0157428,0.0143814,0.996999803265788,0.3241498946407786,False,False,False,False,100,False,False,0.385,GOOD,4.3,3.6968,3.887,3.4934,3.2141,2.7996,1.096,0.14045,2,good_drone,0,BAD,2025-06-25 GraSi NMC811 LP57 XFC15 2_6_8_2025-06-25 18-08-00_good_labeled_3class.xlsx
97,156.54,156.16,0.0040556,0.0040458,0.0157059,0.0143501,0.9975835881250614,0.3257323833934951,False,False,False,False,100,False,False,0.385,GOOD,4.3001,3.6946,3.8861,3.492,3.2114,2.7997,1.088,0.1377499999999996,2,good_drone,0,BAD,2025-06-25 GraSi NMC811 LP57 XFC15 2_6_8_2025-06-25 18-08-00_good_labeled_3class.xlsx
98,156.34,155.94,0.0040505,0.0040401,0.0156886,0.0143309,0.9974324157511416,0.3260855418809836,False,False,False,False,100,False,False,0.385,GOOD,4.3,3.6933,3.8854,3.4917,3.2105,2.7996,1.083,0.1368499999999999,2,good_drone,0,BAD,2025-06-25 GraSi NMC811 LP57 XFC15 2_6_8_2025-06-25 18-08-00_good_labeled_3class.xlsx
99,156.18,155.81,0.0040463,0.0040366,0.0156753,0.0143207,0.9976027481897044,0.326270217187254,False,False,False,False,100,False,False,0.385,GOOD,4.3001,3.6932,3.8854,3.4919,3.2111,2.7996,1.079,0.1374499999999999,2,good_drone,0,BAD,2025-06-25 GraSi NMC811 LP57 XFC15 2_6_8_2025-06-25 18-08-00_good_labeled_3class.xlsx
100,156.18,155.75,0.0040463,0.0040352,0.0156744,0.0143232,0.9972567530830636,0.3241973757249141,False,False,False,False,100,False,False,0.385,GOOD,4.3,3.6955,3.8877,3.4934,3.2128,2.7999,1.078,0.1391499999999999,2,good_drone,0,BAD,2025-06-25 GraSi NMC811 LP57 XFC15 2_6_8_2025-06-25 18-08-00_good_labeled_3class.xlsx
101,156.04,155.6,0.0040427,0.0040312,0.0156644,0.0143106,0.9971553664630076,0.3247768710118906,False,False,False,False,100,False,False,0.385,GOOD,4.3001,3.6964,3.8881,3.4932,3.2116,2.7995,1.074,0.1379499999999996,2,good_drone,0,BAD,2025-06-25 GraSi NMC811 LP57 XFC15 2_6_8_2025-06-25 18-08-00_good_labeled_3class.xlsx
102,155.59,155.04,0.0040311,0.0040168,0.0156218,0.0142569,0.9964525811813152,0.3260015267621665,False,False,False,False,100,False,False,0.385,GOOD,4.3003,3.6926,3.8858,3.4908,3.2074,2.7999,1.06,0.1337499999999996,2,good_drone,0,BAD,2025-06-25 GraSi NMC811 LP57 XFC15 2_6_8_2025-06-25 18-08-00_good_labeled_3class.xlsx
103,154.93,154.43,0.0040138,0.004001,0.0155601,0.014195,0.996811002042952,0.3287875213417988,False,False,False,False,100,False,False,0.385,GOOD,4.3002,3.6875,3.8826,3.4872,3.2014,2.7996,1.045,0.1277499999999998,2,good_drone,0,BAD,2025-06-25 GraSi NMC811 LP57 XFC15 2_6_8_2025-06-25 18-08-00_good_labeled_3class.xlsx
104,154.54,154.06,0.0040038,0.0039915,0.0155244,0.0141615,0.9969279184774464,0.3295021364427586,False,False,False,False,100,False,False,0.385,GOOD,4.3002,3.6859,3.8821,3.4861,3.199,2.7998,1.036,0.1253499999999996,2,good_drone,0,BAD,2025-06-25 GraSi NMC811 LP57 XFC15 2_6_8_2025-06-25 18-08-00_good_labeled_3class.xlsx
105,154.23,153.79,0.0039959,0.0039843,0.0154967,0.0141382,0.9970970244500612,0.3296723285885261,False,False,False,False,100,False,False,0.385,GOOD,4.3001,3.6855,3.8821,3.4859,3.1996,2.7995,1.029,0.12595,2,good_drone,0,BAD,2025-06-25 GraSi NMC811 LP57 XFC15 2_6_8_2025-06-25 18-08-00_good_labeled_3class.xlsx
106,154.09,153.63,0.0039923,0.0039802,0.0154843,0.0141272,0.9969691656438644,0.3291718133710089,False,False,False,False,100,False,False,0.385,GOOD,4.3001,3.6869,3.8825,3.486,3.1978,2.8,1.025,0.1241499999999998,2,good_drone,0,BAD,2025-06-25 GraSi NMC811 LP57 XFC15 2_6_8_2025-06-25 18-08-00_good_labeled_3class.xlsx
107,153.82,153.33,0.0039851,0.0039724,0.0154587,0.0141019,0.9968131289051716,0.3291549480934393,False,False,False,False,100,False,False,0.385,GOOD,4.3,3.6868,3.8823,3.4856,3.1975,2.7998,1.018,0.1238499999999996,2,good_drone,0,BAD,2025-06-25 GraSi NMC811 LP57 XFC15 2_6_8_2025-06-25 18-08-00_good_labeled_3class.xlsx
108,153.45,152.98,0.0039757,0.0039633,0.0154233,0.0140692,0.9968810523932892,0.3295222504926238,False,False,False,False,100,False,False,0.385,GOOD,4.3001,3.6852,3.8817,3.4841,3.1943,2.7998,1.009,0.1206499999999999,2,good_drone,0,BAD,2025-06-25 GraSi NMC811 LP57 XFC15 2_6_8_2025-06-25 18-08-00_good_labeled_3class.xlsx
109,153.15,152.62,0.0039678,0.003954,0.0153958,0.0140375,0.9965220021170424,0.3299831664627111,False,False,False,False,100,False,False,0.385,GOOD,4.3001,3.6849,3.8813,3.4832,3.1923,2.7996,1.0,0.1186499999999997,2,good_drone,0,BAD,2025-06-25 GraSi NMC811 LP57 XFC15 2_6_8_2025-06-25 18-08-00_good_labeled_3class.xlsx
110,152.73,152.26,0.003957,0.0039448,0.0153581,0.014005,0.9969168562041952,0.3310050621754335,False,False,False,False,100,False,False,0.385,GOOD,4.3,3.683,3.8803,3.4822,3.1905,2.7998,0.991,0.1168499999999999,2,good_drone,0,BAD,2025-06-25 GraSi NMC811 LP57 XFC15 2_6_8_2025-06-25 18-08-00_good_labeled_3class.xlsx
111,152.4,151.9,0.0039484,0.0039353,0.0153273,0.0139726,0.996682200384966,0.3313208878511142,False,False,False,False,100,False,False,0.385,GOOD,4.3001,3.6823,3.88,3.4811,3.1884,2.7995,0.982,0.1147499999999999,2,good_drone,0,BAD,2025-06-25 GraSi NMC811 LP57 XFC15 2_6_8_2025-06-25 18-08-00_good_labeled_3class.xlsx
112,152.07,151.59,0.0039398,0.0039275,0.0152973,0.0139459,0.9968780141123912,0.3319266824395881,False,False,False,False,100,False,False,0.385,GOOD,4.3002,3.682,3.8796,3.4804,3.1867,2.7998,0.974,0.1130499999999999,2,good_drone,0,BAD,2025-06-25 GraSi NMC811 LP57 XFC15 2_6_8_2025-06-25 18-08-00_good_labeled_3class.xlsx
113,151.73,151.15,0.0039311,0.003916,0.0152632,0.0139052,0.9961588359492256,0.3318109154392794,False,False,False,False,100,False,False,0.385,GOOD,4.3,3.6797,3.8786,3.4789,3.1837,2.7995,0.963,0.1100499999999998,2,good_drone,0,BAD,2025-06-25 GraSi NMC811 LP57 XFC15 2_6_8_2025-06-25 18-08-00_good_labeled_3class.xlsx
114,151.34,150.82,0.003921,0.0039074,0.0152307,0.013877,0.9965314970670748,0.3329252885242093,False,False,False,False,100,False,False,0.385,GOOD,4.3001,3.6799,3.8788,3.4782,3.1825,2.7997,0.955,0.1088499999999999,2,good_drone,0,BAD,2025-06-25 GraSi NMC811 LP57 XFC15 2_6_8_2025-06-25 18-08-00_good_labeled_3class.xlsx
115,150.98,150.47,0.0039117,0.0038985,0.0151971,0.0138476,0.9966255080911114,0.3330043629630444,False,False,False,False,100,False,False,0.385,GOOD,4.3001,3.6799,3.8786,3.4777,3.1812,2.7997,0.946,0.1075499999999998,2,good_drone,0,BAD,2025-06-25 GraSi NMC811 LP57 XFC15 2_6_8_2025-06-25 18-08-00_good_labeled_3class.xlsx
116,150.65,150.13,0.003903,0.0038896,0.0151665,0.0138174,0.9965667435306176,0.3334608997730126,False,False,False,False,100,False,False,0.385,GOOD,4.3001,3.6792,3.8784,3.4768,3.1794,2.7996,0.938,0.1057499999999996,2,good_drone,0,BAD,2025-06-25 GraSi NMC811 LP57 XFC15 2_6_8_2025-06-25 18-08-00_good_labeled_3class.xlsx
117,150.23,149.71,0.0038922,0.0038787,0.0151272,0.0137792,0.9965315245876368,0.3340118283811844,False,False,False,False,100,False,False,0.385,GOOD,4.3002,3.6777,3.8774,3.4753,3.1767,2.7997,0.927,0.1030499999999996,2,good_drone,0,BAD,2025-06-25 GraSi NMC811 LP57 XFC15 2_6_8_2025-06-25 18-08-00_good_labeled_3class.xlsx
118,149.79,149.28,0.0038807,0.0038675,0.0150858,0.0137394,0.9965985518076635,0.3348639774686619,False,False,False,False,100,False,False,0.385,GOOD,4.3002,3.6765,3.8767,3.4738,3.1737,2.7995,0.916,0.10005,2,good_drone,0,BAD,2025-06-25 GraSi NMC811 LP57 XFC15 2_6_8_2025-06-25 18-08-00_good_labeled_3class.xlsx
119,149.65,149.14,0.0038772,0.0038638,0.0150752,0.013733,0.9965438976581038,0.3338937227536225,False,False,False,False,100,False,False,0.385,GOOD,4.3,3.6789,3.8783,3.475,3.1751,2.7995,0.913,0.1014499999999998,2,good_drone,0,BAD,2025-06-25 GraSi NMC811 LP57 XFC15 2_6_8_2025-06-25 18-08-00_good_labeled_3class.xlsx
120,149.21,148.69,0.0038657,0.0038523,0.0150321,0.0136925,0.9965336161626612,0.3342140984655249,False,False,False,False,100,False,False,0.385,GOOD,4.3001,3.6775,3.8774,3.4735,3.1725,2.7998,0.901,0.0988499999999996,2,good_drone,0,BAD,2025-06-25 GraSi NMC811 LP57 XFC15 2_6_8_2025-06-25 18-08-00_good_labeled_3class.xlsx
121,148.82,148.26,0.0038556,0.0038411,0.0149957,0.0136539,0.996239236435315,0.3346449500958197,False,False,False,False,100,False,False,0.385,GOOD,4.3,3.6771,3.8772,3.4722,3.1702,2.8,0.891,0.0965499999999996,2,good_drone,0,BAD,2025-06-25 GraSi NMC811 LP57 XFC15 2_6_8_2025-06-25 18-08-00_good_labeled_3class.xlsx
122,148.29,147.72,0.0038419,0.0038272,0.0149454,0.0136038,0.9961737681876154,0.3356018590800551,False,False,False,False,100,False,False,0.385,GOOD,4.3,3.6739,3.8754,3.4701,3.1663,2.7997,0.877,0.0926499999999999,2,good_drone,0,BAD,2025-06-25 GraSi NMC811 LP57 XFC15 2_6_8_2025-06-25 18-08-00_good_labeled_3class.xlsx
123,147.85,147.32,0.0038304,0.0038169,0.0149045,0.0135682,0.9964755639097744,0.3363384008732826,False,False,False,False,100,False,False,0.385,GOOD,4.3002,3.6731,3.875,3.4688,3.1642,2.7999,0.867,0.0905499999999999,2,good_drone,0,BAD,2025-06-25 GraSi NMC811 LP57 XFC15 2_6_8_2025-06-25 18-08-00_good_labeled_3class.xlsx
124,147.29,146.71,0.003816,0.0038008,0.0148519,0.0135076,0.9960167714884696,0.3381239445563042,False,False,False,False,100,False,False,0.385,GOOD,4.3001,3.6705,3.8729,3.4655,3.1586,2.7996,0.852,0.0849499999999996,2,good_drone,0,BAD,2025-06-25 GraSi NMC811 LP57 XFC15 2_6_8_2025-06-25 18-08-00_good_labeled_3class.xlsx
125,146.68,146.08,0.0038001,0.0037847,0.0147942,0.0134479,0.9959474750664458,0.3398806076117027,False,False,False,False,100,False,False,0.385,GOOD,4.3001,3.6668,3.8706,3.4629,3.1537,2.7996,0.836,0.0800499999999999,2,good_drone,0,BAD,2025-06-25 GraSi NMC811 LP57 XFC15 2_6_8_2025-06-25 18-08-00_good_labeled_3class.xlsx
126,146.18,145.73,0.0037871,0.0037756,0.0147483,0.0134147,0.9969633756700378,0.3413536797845165,False,False,False,False,100,False,False,0.385,GOOD,4.3001,3.6657,3.8697,3.4612,3.1504,2.7996,0.828,0.0767499999999996,2,good_drone,0,BAD,2025-06-25 GraSi NMC811 LP57 XFC15 2_6_8_2025-06-25 18-08-00_good_labeled_3class.xlsx
127,145.82,145.33,0.0037778,0.0037652,0.0147145,0.0133791,0.9966647255016148,0.3416347347799609,False,False,False,False,100,False,False,0.385,GOOD,4.3,3.6644,3.8691,3.46,3.1489,2.7996,0.818,0.0752499999999996,2,good_drone,0,BAD,2025-06-25 GraSi NMC811 LP57 XFC15 2_6_8_2025-06-25 18-08-00_good_labeled_3class.xlsx
128,145.65,145.07,0.0037734,0.0037585,0.0147,0.0133625,0.9960513065140192,0.3404161781977071,False,False,False,False,100,False,False,0.385,GOOD,4.3,3.6663,3.8713,3.4609,3.1499,2.7997,0.811,0.0762499999999999,2,good_drone,0,BAD,2025-06-25 GraSi NMC811 LP57 XFC15 2_6_8_2025-06-25 18-08-00_good_labeled_3class.xlsx
129,145.26,144.57,0.0037634,0.0037456,0.0146631,0.0133181,0.9952702343625444,0.3405721308952976,False,False,False,False,100,False,False,0.385,GOOD,4.3001,3.6659,3.8702,3.4598,3.1465,2.7997,0.799,0.0728499999999998,2,good_drone,0,BAD,2025-06-25 GraSi NMC811 LP57 XFC15 2_6_8_2025-06-25 18-08-00_good_labeled_3class.xlsx
130,144.62,144.03,0.0037469,0.0037315,0.0146041,0.0132681,0.9958899356801624,0.3419472624056432,False,False,False,False,100,False,False,0.385,GOOD,4.3001,3.6646,3.8694,3.4577,3.1427,2.7999,0.785,0.0690499999999998,2,good_drone,0,BAD,2025-06-25 GraSi NMC811 LP57 XFC15 2_6_8_2025-06-25 18-08-00_good_labeled_3class.xlsx
131,144.2,143.59,0.003736,0.0037202,0.0145652,0.0132311,0.9957708779443254,0.3420520379105123,False,False,False,False,100,False,False,0.385,GOOD,4.3001,3.6644,3.8697,3.4569,3.1406,2.7999,0.774,0.0669499999999998,2,good_drone,0,BAD,2025-06-25 GraSi NMC811 LP57 XFC15 2_6_8_2025-06-25 18-08-00_good_labeled_3class.xlsx
132,143.73,143.13,0.0037238,0.0037081,0.0145212,0.0131897,0.9957838766851066,0.3425681157789082,False,False,False,False,100,False,False,0.385,GOOD,4.3,3.6639,3.8685,3.4556,3.1379,2.7994,0.763,0.0642499999999999,2,good_drone,0,BAD,2025-06-25 GraSi NMC811 LP57 XFC15 2_6_8_2025-06-25 18-08-00_good_labeled_3class.xlsx
133,143.29,142.65,0.0037123,0.0036959,0.0144823,0.013149,0.9955822535894188,0.3434402638486,False,False,False,False,100,False,False,0.385,GOOD,4.3002,3.6632,3.8682,3.4546,3.1352,2.8,0.751,0.0615499999999999,2,good_drone,0,BAD,2025-06-25 GraSi NMC811 LP57 XFC15 2_6_8_2025-06-25 18-08-00_good_labeled_3class.xlsx
134,142.79,142.11,0.0036994,0.0036819,0.0144339,0.013102,0.9952695031626752,0.3431979363099855,False,False,False,False,100,False,False,0.385,GOOD,4.3001,3.6619,3.8671,3.4535,3.1323,2.8,0.737,0.0586499999999996,2,good_drone,0,BAD,2025-06-25 GraSi NMC811 LP57 XFC15 2_6_8_2025-06-25 18-08-00_good_labeled_3class.xlsx
135,142.23,141.58,0.003685,0.0036679,0.0143827,0.013054,0.995359565807327,0.3440546435663574,False,False,False,False,100,False,False,0.385,GOOD,4.3001,3.6612,3.8668,3.4521,3.128,2.7996,0.724,0.0543499999999999,2,good_drone,0,BAD,2025-06-25 GraSi NMC811 LP57 XFC15 2_6_8_2025-06-25 18-08-00_good_labeled_3class.xlsx
136,141.84,141.2,0.0036749,0.0036582,0.014348,0.0130245,0.9954556586573784,0.343966374286826,False,False,False,False,100,False,False,0.385,GOOD,4.3,3.6618,3.8675,3.4522,3.1272,2.7997,0.714,0.0535499999999999,2,good_drone,0,BAD,2025-06-25 GraSi NMC811 LP57 XFC15 2_6_8_2025-06-25 18-08-00_good_labeled_3class.xlsx
137,132.87,128.52,0.0034425,0.0033296,0.0134974,0.0117711,0.96720406681191,0.3855238381148109,False,False,False,False,80,True,False,0.385,GOOD,4.3002,3.6568,3.826,3.3476,2.9871,2.7996,0.397,-0.0865500000000003,1,good_not_drone,0,BAD,2025-06-25 GraSi NMC811 LP57 XFC15 2_6_8_2025-06-25 18-08-00_good_labeled_3class.xlsx
138,127.24,126.02,0.0032964,0.0032648,0.0128401,0.0115139,0.9904137847348622,0.3685101805238005,False,False,False,False,100,False,False,0.385,GOOD,4.3,3.6301,3.8105,3.3296,2.9406,2.8,0.334,-0.1330500000000003,1,good_not_drone,0,BAD,2025-06-25 GraSi NMC811 LP57 XFC15 2_6_8_2025-06-25 18-08-00_good_labeled_3class.xlsx
139,127.73,127.18,0.0033094,0.003295,0.0128951,0.0116336,0.9956487580830362,0.3658240668760429,False,False,False,False,100,False,False,0.385,GOOD,4.3,3.6312,3.8155,3.3431,2.9597,2.7997,0.364,-0.11395,1,good_not_drone,0,BAD,2025-06-25 GraSi NMC811 LP57 XFC15 2_6_8_2025-06-25 18-08-00_good_labeled_3class.xlsx
140,126.12,125.58,0.0032676,0.0032536,0.0127292,0.0114729,0.9957155098543274,0.3693637410983848,False,False,False,False,100,False,False,0.385,GOOD,4.3,3.631,3.8075,3.3292,2.9297,2.7997,0.324,-0.1439500000000002,1,good_not_drone,0,BAD,2025-06-25 GraSi NMC811 LP57 XFC15 2_6_8_2025-06-25 18-08-00_good_labeled_3class.xlsx
141,125.1,124.35,0.003241,0.0032217,0.0126417,0.0113584,0.9940450478247456,0.3749633054244921,False,False,False,False,100,False,False,0.385,GOOD,4.3,3.6343,3.8051,3.3197,2.9033,2.7997,0.293,-0.17035,1,good_not_drone,0,BAD,2025-06-25 GraSi NMC811 LP57 XFC15 2_6_8_2025-06-25 18-08-00_good_labeled_3class.xlsx
142,131.68,131.55,0.0034116,0.0034082,0.0133406,0.0120912,0.999003400164146,0.3626855114810761,False,False,False,False,100,False,False,0.385,GOOD,4.3002,3.6373,3.8327,3.3914,3.0277,2.7995,0.473,-0.0459500000000003,1,good_not_drone,0,BAD,2025-06-25 GraSi NMC811 LP57 XFC15 2_6_8_2025-06-25 18-08-00_good_labeled_3class.xlsx
143,124.24,123.44,0.0032187,0.0031981,0.0125558,0.0112699,0.99359990058098,0.3769555772848467,False,False,False,False,100,False,False,0.385,GOOD,4.3,3.6228,3.7991,3.3137,2.887,2.7996,0.27,-0.1866500000000002,1,good_not_drone,0,BAD,2025-06-25 GraSi NMC811 LP57 XFC15 2_6_8_2025-06-25 18-08-00_good_labeled_3class.xlsx
144,122.9,121.71,0.0031842,0.0031533,0.012461,0.0111181,0.990295835688713,0.3875230420565923,False,False,False,False,80,True,False,0.385,GOOD,4.3001,3.6408,3.8027,3.3018,2.8396,2.7998,0.227,-0.2340500000000003,1,good_not_drone,0,BAD,2025-06-25 GraSi NMC811 LP57 XFC15 2_6_8_2025-06-25 18-08-00_good_labeled_3class.xlsx
145,128.82,128.75,0.0033374,0.0033356,0.0130386,0.0118356,0.9994606579972436,0.3585465089827489,False,False,False,False,100,False,False,0.385,GOOD,4.3001,3.6509,3.8338,3.3719,2.9965,2.7996,0.403,-0.07715,1,good_not_drone,0,BAD,2025-06-25 GraSi NMC811 LP57 XFC15 2_6_8_2025-06-25 18-08-00_good_labeled_3class.xlsx
146,123.4,122.39,0.003197,0.0031709,0.0124888,0.011198,0.991836096340319,0.3749227790138367,False,False,False,False,100,False,False,0.385,GOOD,4.3001,3.6374,3.8098,3.312,2.863,2.8,0.244,-0.2106500000000002,1,good_not_drone,0,BAD,2025-06-25 GraSi NMC811 LP57 XFC15 2_6_8_2025-06-25 18-08-00_good_labeled_3class.xlsx
147,121.93,120.82,0.0031589,0.0031302,0.01236,0.0110523,0.9909145588654278,0.3818937919547274,False,False,False,False,100,False,False,0.385,GOOD,4.3001,3.6431,3.8079,3.3015,2.8113,2.7999,0.204,-0.2623500000000001,1,good_not_drone,0,BAD,2025-06-25 GraSi NMC811 LP57 XFC15 2_6_8_2025-06-25 18-08-00_good_labeled_3class.xlsx
148,120.62,119.45,0.0031251,0.0030946,0.012245,0.0109309,0.990240312310006,0.3860248898843226,False,True,False,True,100,True,False,0.385,BAD,,,,,,,,,0,bad,0,BAD,2025-06-25 GraSi NMC811 LP57 XFC15 2_6_8_2025-06-25 18-08-00_good_labeled_3class.xlsx
149,120.01,119.17,0.0031092,0.0030875,0.0121736,0.0109109,0.9930207127235302,0.3814532626432929,False,True,False,True,100,False,False,0.385,BAD,,,,,,,,,0,bad,0,BAD,2025-06-25 GraSi NMC811 LP57 XFC15 2_6_8_2025-06-25 18-08-00_good_labeled_3class.xlsx
150,119.23,118.47,0.0030891,0.0030693,0.0121022,0.0108515,0.993590366126056,0.3822139670057529,False,True,False,True,100,False,False,0.385,BAD,,,,,,,,,0,bad,0,BAD,2025-06-25 GraSi NMC811 LP57 XFC15 2_6_8_2025-06-25 18-08-00_good_labeled_3class.xlsx
151,119.21,118.42,0.0030884,0.003068,0.0120962,0.0108558,0.9933946380002592,0.3782595241782052,False,True,False,True,100,False,False,0.385,BAD,,,,,,,,,0,bad,0,BAD,2025-06-25 GraSi NMC811 LP57 XFC15 2_6_8_2025-06-25 18-08-00_good_labeled_3class.xlsx
152,120.79,120.24,0.0031294,0.0031152,0.0122375,0.011032,0.9954623889563494,0.3691483644238978,False,False,False,False,100,False,False,0.385,GOOD,4.3,3.6412,3.819,3.3121,2.7982,2.8,0.193,-0.2754500000000002,1,good_not_drone,0,BAD,2025-06-25 GraSi NMC811 LP57 XFC15 2_6_8_2025-06-25 18-08-00_good_labeled_3class.xlsx
153,117.93,117.48,0.0030553,0.0030438,0.0119653,0.0107718,0.9962360488331752,0.3773123053760399,False,True,False,True,100,False,False,0.385,BAD,,,,,,,,,0,bad,0,BAD,2025-06-25 GraSi NMC811 LP57 XFC15 2_6_8_2025-06-25 18-08-00_good_labeled_3class.xlsx
154,117.62,117.07,0.0030473,0.0030329,0.011935,0.010737,0.9952745052997736,0.3764058230580618,False,True,False,True,100,False,False,0.385,BAD,,,,,,,,,0,bad,0,BAD,2025-06-25 GraSi NMC811 LP57 XFC15 2_6_8_2025-06-25 18-08-00_good_labeled_3class.xlsx
155,122.82,122.48,0.003182,0.0031733,0.0124662,0.0112752,0.9972658705216844,0.3645781347800154,False,False,False,False,100,False,False,0.385,GOOD,4.3,3.6462,3.831,3.3405,2.8771,2.8,0.246,-0.1965500000000002,1,good_not_drone,0,BAD,2025-06-25 GraSi NMC811 LP57 XFC15 2_6_8_2025-06-25 18-08-00_good_labeled_3class.xlsx
156,115.85,114.93,0.0030013,0.0029776,0.0117931,0.0105438,0.9921034218505314,0.3882908598285537,False,True,False,True,100,True,False,0.385,BAD,,,,,,,,,0,bad,0,BAD,2025-06-25 GraSi NMC811 LP57 XFC15 2_6_8_2025-06-25 18-08-00_good_labeled_3class.xlsx
157,115.9,115.39,0.0030027,0.0029895,0.0117582,0.0105863,0.9956039564392046,0.3747149826403935,False,True,False,True,100,False,False,0.385,BAD,,,,,,,,,0,bad,0,BAD,2025-06-25 GraSi NMC811 LP57 XFC15 2_6_8_2025-06-25 18-08-00_good_labeled_3class.xlsx
158,114.57,113.74,0.0029682,0.0029468,0.0116625,0.0104426,0.9927902432450644,0.3854405496964715,False,True,False,True,100,True,False,0.385,BAD,,,,,,,,,0,bad,0,BAD,2025-06-25 GraSi NMC811 LP57 XFC15 2_6_8_2025-06-25 18-08-00_good_labeled_3class.xlsx
159,114.46,113.95,0.0029653,0.0029522,0.0116233,0.0104608,0.995582234512528,0.3763806606630542,False,True,False,True,100,False,False,0.385,BAD,,,,,,,,,0,bad,0,BAD,2025-06-25 GraSi NMC811 LP57 XFC15 2_6_8_2025-06-25 18-08-00_good_labeled_3class.xlsx
160,115.04,114.6,0.0029804,0.0029691,0.0116748,0.0105254,0.996208562609046,0.3722123629207803,False,True,False,True,100,False,False,0.385,BAD,,,,,,,,,0,bad,0,BAD,2025-06-25 GraSi NMC811 LP57 XFC15 2_6_8_2025-06-25 18-08-00_good_labeled_3class.xlsx
161,114.82,114.45,0.0029747,0.0029652,0.0116537,0.0105141,0.9968064006454432,0.3717734895460008,False,True,False,True,100,False,False,0.385,BAD,,,,,,,,,0,bad,0,BAD,2025-06-25 GraSi NMC811 LP57 XFC15 2_6_8_2025-06-25 18-08-00_good_labeled_3class.xlsx
162,112.79,112.3,0.0029222,0.0029094,0.0114695,0.0103159,0.9956197385531448,0.3792399090311735,False,True,False,True,100,False,False,0.385,BAD,,,,,,,,,0,bad,0,BAD,2025-06-25 GraSi NMC811 LP57 XFC15 2_6_8_2025-06-25 18-08-00_good_labeled_3class.xlsx
163,111.96,110.96,0.0029006,0.0028747,0.0114205,0.0102013,0.9910708129352548,0.3886402821605999,False,True,False,True,100,True,False,0.385,BAD,,,,,,,,,0,bad,0,BAD,2025-06-25 GraSi NMC811 LP57 XFC15 2_6_8_2025-06-25 18-08-00_good_labeled_3class.xlsx
164,111.43,110.68,0.0028869,0.0028674,0.0113535,0.0101796,0.993245349683051,0.3826501630838113,False,True,False,True,100,False,False,0.385,BAD,,,,,,,,,0,bad,0,BAD,2025-06-25 GraSi NMC811 LP57 XFC15 2_6_8_2025-06-25 18-08-00_good_labeled_3class.xlsx
165,114.48,114.0,0.002966,0.0029535,0.0116324,0.0104961,0.9957855697909644,0.3681313905659094,False,True,False,True,100,False,False,0.385,BAD,,,,,,,,,0,bad,0,BAD,2025-06-25 GraSi NMC811 LP57 XFC15 2_6_8_2025-06-25 18-08-00_good_labeled_3class.xlsx
166,109.98,109.3,0.0028495,0.0028316,0.0112201,0.0100563,0.9937181961747676,0.3861129866155206,False,True,False,True,100,True,False,0.385,BAD,,,,,,,,,0,bad,0,BAD,2025-06-25 GraSi NMC811 LP57 XFC15 2_6_8_2025-06-25 18-08-00_good_labeled_3class.xlsx
167,110.04,109.52,0.0028509,0.0028375,0.0111951,0.0100768,0.9952997299098532,0.3755700462779896,False,True,False,True,100,False,False,0.385,BAD,,,,,,,,,0,bad,0,BAD,2025-06-25 GraSi NMC811 LP57 XFC15 2_6_8_2025-06-25 18-08-00_good_labeled_3class.xlsx
168,109.34,108.91,0.0028329,0.0028215,0.0111262,0.0100185,0.9959758551307846,0.3767239267609908,False,True,False,True,100,False,False,0.385,BAD,,,,,,,,,0,bad,0,BAD,2025-06-25 GraSi NMC811 LP57 XFC15 2_6_8_2025-06-25 18-08-00_good_labeled_3class.xlsx
169,109.23,108.82,0.00283,0.0028193,0.0111139,0.010013,0.9962190812720848,0.3755823244599097,False,True,False,True,100,False,False,0.385,BAD,,,,,,,,,0,bad,0,BAD,2025-06-25 GraSi NMC811 LP57 XFC15 2_6_8_2025-06-25 18-08-00_good_labeled_3class.xlsx
170,109.95,109.57,0.0028487,0.0028388,0.0111783,0.0100879,0.9965247305788604,0.3704214442122291,False,True,False,True,100,False,False,0.385,BAD,,,,,,,,,0,bad,0,BAD,2025-06-25 GraSi NMC811 LP57 XFC15 2_6_8_2025-06-25 18-08-00_good_labeled_3class.xlsx
171,109.29,108.91,0.0028314,0.0028217,0.0111155,0.0100264,0.9965741329377692,0.3724775045787205,False,True,False,True,100,False,False,0.385,BAD,,,,,,,,,0,bad,0,BAD,2025-06-25 GraSi NMC811 LP57 XFC15 2_6_8_2025-06-25 18-08-00_good_labeled_3class.xlsx
172,107.46,106.93,0.0027839,0.0027703,0.0109546,0.0098478,0.9951147670534142,0.3802058358890124,False,True,False,True,100,False,False,0.385,BAD,,,,,,,,,0,bad,0,BAD,2025-06-25 GraSi NMC811 LP57 XFC15 2_6_8_2025-06-25 18-08-00_good_labeled_3class.xlsx
173,107.26,106.62,0.0027789,0.0027623,0.0109294,0.0098233,0.9940264133290152,0.3767919059617486,False,True,False,True,100,False,False,0.385,BAD,,,,,,,,,0,bad,0,BAD,2025-06-25 GraSi NMC811 LP57 XFC15 2_6_8_2025-06-25 18-08-00_good_labeled_3class.xlsx
174,106.35,105.67,0.0027552,0.0027376,0.0108543,0.0097405,0.9936120789779328,0.3815252735425836,False,True,False,True,100,False,False,0.385,BAD,,,,,,,,,0,bad,0,BAD,2025-06-25 GraSi NMC811 LP57 XFC15 2_6_8_2025-06-25 18-08-00_good_labeled_3class.xlsx
175,105.98,105.4,0.0027458,0.0027308,0.0108054,0.009718,0.9945371112244152,0.3765824306519332,False,True,False,True,100,False,False,0.385,BAD,,,,,,,,,0,bad,0,BAD,2025-06-25 GraSi NMC811 LP57 XFC15 2_6_8_2025-06-25 18-08-00_good_labeled_3class.xlsx
176,105.98,105.57,0.0027458,0.002735,0.0107951,0.0097327,0.9960667200815791,0.3729213345347913,False,True,False,True,100,False,False,0.385,BAD,,,,,,,,,0,bad,0,BAD,2025-06-25 GraSi NMC811 LP57 XFC15 2_6_8_2025-06-25 18-08-00_good_labeled_3class.xlsx
177,105.57,105.09,0.002735,0.0027227,0.0107587,0.0096942,0.9955027422303474,0.373201363658735,False,True,False,True,100,False,False,0.385,BAD,,,,,,,,,0,bad,0,BAD,2025-06-25 GraSi NMC811 LP57 XFC15 2_6_8_2025-06-25 18-08-00_good_labeled_3class.xlsx
178,104.6,103.92,0.0027099,0.0026924,0.010686,0.0095915,0.9935421971290456,0.3808839394298693,False,True,False,True,100,False,False,0.385,BAD,,,,,,,,,0,bad,0,BAD,2025-06-25 GraSi NMC811 LP57 XFC15 2_6_8_2025-06-25 18-08-00_good_labeled_3class.xlsx
179,104.54,104.07,0.0027084,0.0026962,0.0106536,0.0096023,0.9954954954954957,0.3721203214935134,False,True,False,True,100,False,False,0.385,BAD,,,,,,,,,0,bad,0,BAD,2025-06-25 GraSi NMC811 LP57 XFC15 2_6_8_2025-06-25 18-08-00_good_labeled_3class.xlsx
180,104.04,103.62,0.0026956,0.0026847,0.0106045,0.0095611,0.9959563733491616,0.3726745488066392,False,True,False,True,100,False,False,0.385,BAD,,,,,,,,,0,bad,0,BAD,2025-06-25 GraSi NMC811 LP57 XFC15 2_6_8_2025-06-25 18-08-00_good_labeled_3class.xlsx
181,103.9,103.49,0.002692,0.0026813,0.0105884,0.0095505,0.9960252600297178,0.3713921841266039,False,True,False,True,100,False,False,0.385,BAD,,,,,,,,,0,bad,0,BAD,2025-06-25 GraSi NMC811 LP57 XFC15 2_6_8_2025-06-25 18-08-00_good_labeled_3class.xlsx
182,102.96,102.5,0.0026675,0.0026557,0.0105057,0.0094656,0.995576382380506,0.3741487368207563,False,True,False,True,100,False,False,0.385,BAD,,,,,,,,,0,bad,0,BAD,2025-06-25 GraSi NMC811 LP57 XFC15 2_6_8_2025-06-25 18-08-00_good_labeled_3class.xlsx
