Repository: mgnigh98/battery_security

# Battery Security: Early Anomaly Detection for eUAM Batteries

This repository contains the data processing pipeline and machine learning models used to study **early detection of abnormal battery cycles** for electric Urban Air Mobility (eUAM) systems.

The goal is to determine whether a battery cycle is:

- **GOOD_drone** – suitable for drone/eUAM operation
- **GOOD_not_drone** – operational but not suitable for eUAM mission profiles
- **BAD** – unsafe or degraded battery behavior

The models focus on **early-cycle detection**, using only the first few seconds of battery data (2s–60s) to predict the final cycle label.

---

File: all_csv_for_training/ALL_cycles_3class_filtered_balanced.csv (part 10 of 11)
Cycle,Chg_Spec_mAhg,DChg_Spec_mAhg,Chg_Cap_Ah,DChg_Cap_Ah,Chg_Energy_Wh,DChg_Energy_Wh,CE,IR_proxy,HF_CHG_SPEC_HIGH,HF_DCHG_SPEC_LOW,HF_MISSING,hard_fail,soft_score,SP_IR_OUTLIER,SP_CE_SOFT,IR_proxy_threshold,Label,charge_V_end,take_off_V_end,hover_V_end,cruise_V_end,landing_V_end,standby_V_end,standby_t_end_h,landing_V_rel_global,cycle_label_3class,cycle_label_3name,battery_label_3class,battery_label_3name,file
183,102.1,101.46,0.0026452,0.0026285,0.0104318,0.0093703,0.9936866777559354,0.3787866406750493,False,True,False,True,100,False,False,0.385,BAD,,,,,,,,,0,bad,0,BAD,2025-06-25 GraSi NMC811 LP57 XFC15 2_6_8_2025-06-25 18-08-00_good_labeled_3class.xlsx
184,101.35,100.76,0.0026258,0.0026104,0.0103482,0.0093024,0.9941351207251125,0.3773785842352155,False,True,False,True,100,False,False,0.385,BAD,,,,,,,,,0,bad,0,BAD,2025-06-25 GraSi NMC811 LP57 XFC15 2_6_8_2025-06-25 18-08-00_good_labeled_3class.xlsx
185,100.77,100.22,0.0026106,0.0025965,0.010292,0.0092534,0.9945989427717766,0.3785913032956389,False,True,False,True,100,False,False,0.385,BAD,,,,,,,,,0,bad,0,BAD,2025-06-25 GraSi NMC811 LP57 XFC15 2_6_8_2025-06-25 18-08-00_good_labeled_3class.xlsx
186,99.96,99.2,0.0025897,0.00257,0.0102301,0.0091614,0.9923929412673282,0.3855560422019049,False,True,False,True,100,True,False,0.385,BAD,,,,,,,,,0,bad,0,BAD,2025-06-25 GraSi NMC811 LP57 XFC15 2_6_8_2025-06-25 18-08-00_good_labeled_3class.xlsx
187,99.35,98.67,0.0025739,0.0025565,0.0101559,0.0091111,0.9932398306072496,0.3818284356206405,False,True,False,True,100,False,False,0.385,BAD,,,,,,,,,0,bad,0,BAD,2025-06-25 GraSi NMC811 LP57 XFC15 2_6_8_2025-06-25 18-08-00_good_labeled_3class.xlsx
188,98.65,97.83,0.0025559,0.0025346,0.0100978,0.009036,0.9916663406236552,0.3857209714943362,False,True,False,True,100,True,False,0.385,BAD,,,,,,,,,0,bad,0,BAD,2025-06-25 GraSi NMC811 LP57 XFC15 2_6_8_2025-06-25 18-08-00_good_labeled_3class.xlsx
189,98.29,97.82,0.0025466,0.0025343,0.0100455,0.0090331,0.9951700306290742,0.3803340341255432,False,True,False,True,100,False,False,0.385,BAD,,,,,,,,,0,bad,0,BAD,2025-06-25 GraSi NMC811 LP57 XFC15 2_6_8_2025-06-25 18-08-00_good_labeled_3class.xlsx
190,97.46,96.48,0.002525,0.0024995,0.0099809,0.0089177,0.98990099009901,0.3850381244565741,False,True,False,True,100,True,False,0.385,BAD,,,,,,,,,0,bad,0,BAD,2025-06-25 GraSi NMC811 LP57 XFC15 2_6_8_2025-06-25 18-08-00_good_labeled_3class.xlsx
191,96.27,95.52,0.002494,0.0024748,0.0098673,0.0088276,0.9923015236567764,0.389420084200141,False,True,False,True,100,True,False,0.385,BAD,,,,,,,,,0,bad,0,BAD,2025-06-25 GraSi NMC811 LP57 XFC15 2_6_8_2025-06-25 18-08-00_good_labeled_3class.xlsx
192,95.85,95.12,0.0024833,0.0024645,0.0098281,0.0087943,0.992429428582934,0.3892861298664774,False,True,False,True,100,True,False,0.385,BAD,,,,,,,,,0,bad,0,BAD,2025-06-25 GraSi NMC811 LP57 XFC15 2_6_8_2025-06-25 18-08-00_good_labeled_3class.xlsx
193,95.13,94.6,0.0024646,0.0024509,0.0097402,0.0087405,0.9944412886472452,0.3857999264278007,False,True,False,True,100,True,False,0.385,BAD,,,,,,,,,0,bad,0,BAD,2025-06-25 GraSi NMC811 LP57 XFC15 2_6_8_2025-06-25 18-08-00_good_labeled_3class.xlsx
194,94.71,94.14,0.0024538,0.002439,0.009698,0.0086999,0.9939685385932024,0.3852426762102819,False,True,False,True,100,True,False,0.385,BAD,,,,,,,,,0,bad,0,BAD,2025-06-25 GraSi NMC811 LP57 XFC15 2_6_8_2025-06-25 18-08-00_good_labeled_3class.xlsx
195,94.18,93.7,0.0024401,0.0024275,0.0096524,0.0086607,0.994836277201754,0.3879949256692932,False,True,False,True,100,True,False,0.385,BAD,,,,,,,,,0,bad,0,BAD,2025-06-25 GraSi NMC811 LP57 XFC15 2_6_8_2025-06-25 18-08-00_good_labeled_3class.xlsx
196,93.9,93.42,0.0024329,0.0024203,0.0096161,0.008633,0.99482099551975,0.3856125996849431,False,True,False,True,100,True,False,0.385,BAD,,,,,,,,,0,bad,0,BAD,2025-06-25 GraSi NMC811 LP57 XFC15 2_6_8_2025-06-25 18-08-00_good_labeled_3class.xlsx
197,93.1,92.54,0.002412,0.0023975,0.0095543,0.0085559,0.993988391376451,0.3924768666227427,False,True,False,True,100,True,False,0.385,BAD,,,,,,,,,0,bad,0,BAD,2025-06-25 GraSi NMC811 LP57 XFC15 2_6_8_2025-06-25 18-08-00_good_labeled_3class.xlsx
198,92.6,92.0,0.0023991,0.0023835,0.0094985,0.0085029,0.9934975615855948,0.3917921496625847,False,True,False,True,100,True,False,0.385,BAD,,,,,,,,,0,bad,0,BAD,2025-06-25 GraSi NMC811 LP57 XFC15 2_6_8_2025-06-25 18-08-00_good_labeled_3class.xlsx
199,92.21,91.77,0.002389,0.0023775,0.009456,0.008483,0.9951862704060276,0.3901078330007981,False,True,False,True,100,True,False,0.385,BAD,,,,,,,,,0,bad,0,BAD,2025-06-25 GraSi NMC811 LP57 XFC15 2_6_8_2025-06-25 18-08-00_good_labeled_3class.xlsx
200,91.94,91.4,0.0023819,0.0023681,0.0094271,0.0084516,0.9942063058902556,0.3888696703086989,False,True,False,True,100,True,False,0.385,BAD,,,,,,,,,0,bad,0,BAD,2025-06-25 GraSi NMC811 LP57 XFC15 2_6_8_2025-06-25 18-08-00_good_labeled_3class.xlsx
201,90.91,90.31,0.0023552,0.0023398,0.0093429,0.0083489,0.993461277173913,0.3987132945158356,False,True,False,True,100,True,False,0.385,BAD,,,,,,,,,0,bad,0,BAD,2025-06-25 GraSi NMC811 LP57 XFC15 2_6_8_2025-06-25 18-08-00_good_labeled_3class.xlsx
202,90.94,90.49,0.002356,0.0023445,0.0093274,0.0083671,0.9951188455008488,0.390177658146563,False,True,False,True,100,True,False,0.385,BAD,,,,,,,,,0,bad,0,BAD,2025-06-25 GraSi NMC811 LP57 XFC15 2_6_8_2025-06-25 18-08-00_good_labeled_3class.xlsx
203,90.66,90.19,0.0023488,0.0023366,0.0093005,0.0083424,0.9948058583106268,0.3893656959761977,False,True,False,True,100,True,False,0.385,BAD,,,,,,,,,0,bad,0,BAD,2025-06-25 GraSi NMC811 LP57 XFC15 2_6_8_2025-06-25 18-08-00_good_labeled_3class.xlsx
204,120.42,123.35,0.0031199,0.0031958,0.0121808,0.0119165,1.024327702810987,0.1754273992114892,False,False,False,False,100,False,False,0.385,GOOD,,,,,,,,,1,good_not_drone,0,BAD,2025-06-25 GraSi NMC811 LP57 XFC15 2_6_8_2025-06-25 18-08-00_good_labeled_3class.xlsx
205,124.06,123.63,0.0032143,0.003203,0.0125152,0.0119457,0.9964844600690664,0.1640656617722076,False,False,False,False,100,False,False,0.385,GOOD,,,,,,,,,1,good_not_drone,0,BAD,2025-06-25 GraSi NMC811 LP57 XFC15 2_6_8_2025-06-25 18-08-00_good_labeled_3class.xlsx
206,124.3,123.7,0.0032205,0.0032047,0.0125391,0.0119546,0.9950939295140506,0.1631922774579935,False,False,False,False,100,False,False,0.385,GOOD,,,,,,,,,1,good_not_drone,0,BAD,2025-06-25 GraSi NMC811 LP57 XFC15 2_6_8_2025-06-25 18-08-00_good_labeled_3class.xlsx
207,94.41,90.54,0.0024459,0.0023458,0.0096709,0.0083827,0.9590743693527944,0.3804298399581971,False,True,False,True,100,False,False,0.385,BAD,,,,,,,,,0,bad,0,BAD,2025-06-25 GraSi NMC811 LP57 XFC15 2_6_8_2025-06-25 18-08-00_good_labeled_3class.xlsx
208,90.32,89.33,0.0023401,0.0023143,0.0092772,0.0082696,0.9889748301354644,0.3911840704025962,False,True,False,True,100,True,False,0.385,BAD,,,,,,,,,0,bad,0,BAD,2025-06-25 GraSi NMC811 LP57 XFC15 2_6_8_2025-06-25 18-08-00_good_labeled_3class.xlsx
209,88.99,88.22,0.0023055,0.0022856,0.0091471,0.0081637,0.9913684667100412,0.395715130313012,False,True,False,True,100,True,False,0.385,BAD,,,,,,,,,0,bad,0,BAD,2025-06-25 GraSi NMC811 LP57 XFC15 2_6_8_2025-06-25 18-08-00_good_labeled_3class.xlsx
210,87.91,87.13,0.0022775,0.0022573,0.0090434,0.0080595,0.9911306256860593,0.4003414257428379,False,True,False,True,100,True,False,0.385,BAD,,,,,,,,,0,bad,0,BAD,2025-06-25 GraSi NMC811 LP57 XFC15 2_6_8_2025-06-25 18-08-00_good_labeled_3class.xlsx
211,86.77,86.05,0.002248,0.0022294,0.008936,0.0079562,0.9917259786476867,0.4063260721251138,False,True,False,True,100,True,False,0.385,BAD,,,,,,,,,0,bad,0,BAD,2025-06-25 GraSi NMC811 LP57 XFC15 2_6_8_2025-06-25 18-08-00_good_labeled_3class.xlsx
212,86.02,85.34,0.0022286,0.0022111,0.0088471,0.0078884,0.992147536570044,0.402165650937921,False,True,False,True,100,True,False,0.385,BAD,,,,,,,,,0,bad,0,BAD,2025-06-25 GraSi NMC811 LP57 XFC15 2_6_8_2025-06-25 18-08-00_good_labeled_3class.xlsx
213,85.07,84.46,0.0022041,0.0021882,0.0087476,0.0078024,0.9927861712263508,0.4031150312675376,False,True,False,True,100,True,False,0.385,BAD,,,,,,,,,0,bad,0,BAD,2025-06-25 GraSi NMC811 LP57 XFC15 2_6_8_2025-06-25 18-08-00_good_labeled_3class.xlsx
214,84.18,83.67,0.0021811,0.0021677,0.0086595,0.0077278,0.9938563110357158,0.4052676686874483,False,True,False,True,100,True,False,0.385,BAD,,,,,,,,,0,bad,0,BAD,2025-06-25 GraSi NMC811 LP57 XFC15 2_6_8_2025-06-25 18-08-00_good_labeled_3class.xlsx
215,83.52,82.97,0.0021638,0.0021495,0.0085907,0.007659,0.9933912561234864,0.407037108155401,False,True,False,True,100,True,False,0.385,BAD,,,,,,,,,0,bad,0,BAD,2025-06-25 GraSi NMC811 LP57 XFC15 2_6_8_2025-06-25 18-08-00_good_labeled_3class.xlsx
216,82.49,81.94,0.0021371,0.0021229,0.0084853,0.0075596,0.9933554817275748,0.4094960992524332,False,True,False,True,100,True,False,0.385,BAD,,,,,,,,,0,bad,0,BAD,2025-06-25 GraSi NMC811 LP57 XFC15 2_6_8_2025-06-25 18-08-00_good_labeled_3class.xlsx
217,81.66,81.06,0.0021156,0.0021,0.0084104,0.0074758,0.9926262053318208,0.4155159225346403,False,True,False,True,100,True,False,0.385,BAD,,,,,,,,,0,bad,0,BAD,2025-06-25 GraSi NMC811 LP57 XFC15 2_6_8_2025-06-25 18-08-00_good_labeled_3class.xlsx
218,80.8,80.28,0.0020933,0.00208,0.008315,0.0073995,0.9936463956432424,0.4147450864295967,False,True,False,True,100,True,False,0.385,BAD,,,,,,,,,0,bad,0,BAD,2025-06-25 GraSi NMC811 LP57 XFC15 2_6_8_2025-06-25 18-08-00_good_labeled_3class.xlsx
219,79.63,79.07,0.002063,0.0020484,0.0082031,0.0072808,0.9929229277750848,0.4219127459635805,False,True,False,True,100,True,False,0.385,BAD,,,,,,,,,0,bad,0,BAD,2025-06-25 GraSi NMC811 LP57 XFC15 2_6_8_2025-06-25 18-08-00_good_labeled_3class.xlsx
220,79.41,78.88,0.0020573,0.0020437,0.0081731,0.007263,0.9933893938657462,0.418882837502633,False,True,False,True,100,True,False,0.385,BAD,,,,,,,,,0,bad,0,BAD,2025-06-25 GraSi NMC811 LP57 XFC15 2_6_8_2025-06-25 18-08-00_good_labeled_3class.xlsx
221,78.49,77.97,0.0020336,0.0020201,0.0080864,0.0071769,0.993361526357199,0.4236516245407924,False,True,False,True,100,True,False,0.385,BAD,,,,,,,,,0,bad,0,BAD,2025-06-25 GraSi NMC811 LP57 XFC15 2_6_8_2025-06-25 18-08-00_good_labeled_3class.xlsx
222,78.24,77.78,0.002027,0.0020151,0.0080545,0.0071581,0.994129255056734,0.4213756562227502,False,True,False,True,100,True,False,0.385,BAD,,,,,,,,,0,bad,0,BAD,2025-06-25 GraSi NMC811 LP57 XFC15 2_6_8_2025-06-25 18-08-00_good_labeled_3class.xlsx
223,77.35,76.87,0.002004,0.0019914,0.0079672,0.00707,0.9937125748502992,0.4253825581738,False,True,False,True,100,True,False,0.385,BAD,,,,,,,,,0,bad,0,BAD,2025-06-25 GraSi NMC811 LP57 XFC15 2_6_8_2025-06-25 18-08-00_good_labeled_3class.xlsx
224,76.6,76.06,0.0019846,0.0019707,0.0078889,0.0069927,0.9929960697369749,0.4267248665692502,False,True,False,True,100,True,False,0.385,BAD,,,,,,,,,0,bad,0,BAD,2025-06-25 GraSi NMC811 LP57 XFC15 2_6_8_2025-06-25 18-08-00_good_labeled_3class.xlsx
225,76.07,75.58,0.0019709,0.0019581,0.0078362,0.0069468,0.9935055050991932,0.4282252382709251,False,True,False,True,100,True,False,0.385,BAD,,,,,,,,,0,bad,0,BAD,2025-06-25 GraSi NMC811 LP57 XFC15 2_6_8_2025-06-25 18-08-00_good_labeled_3class.xlsx
226,75.43,74.98,0.0019544,0.0019427,0.0077681,0.0068875,0.9940135079819894,0.4293490149559331,False,True,False,True,100,True,False,0.385,BAD,,,,,,,,,0,bad,0,BAD,2025-06-25 GraSi NMC811 LP57 XFC15 2_6_8_2025-06-25 18-08-00_good_labeled_3class.xlsx
227,74.74,74.32,0.0019364,0.0019255,0.0076975,0.0068236,0.9943709977277422,0.4313532874626307,False,True,False,True,100,True,False,0.385,BAD,,,,,,,,,0,bad,0,BAD,2025-06-25 GraSi NMC811 LP57 XFC15 2_6_8_2025-06-25 18-08-00_good_labeled_3class.xlsx
228,73.32,72.69,0.0018997,0.0018833,0.0075589,0.0066663,0.9913670579565196,0.4393057157051641,False,True,False,True,100,True,False,0.385,BAD,,,,,,,,,0,bad,0,BAD,2025-06-25 GraSi NMC811 LP57 XFC15 2_6_8_2025-06-25 18-08-00_good_labeled_3class.xlsx
229,73.13,72.66,0.0018947,0.0018826,0.0075347,0.0066642,0.9936137647120916,0.4368329081994031,False,True,False,True,100,True,False,0.385,BAD,,,,,,,,,0,bad,0,BAD,2025-06-25 GraSi NMC811 LP57 XFC15 2_6_8_2025-06-25 18-08-00_good_labeled_3class.xlsx
230,72.33,71.88,0.0018738,0.0018622,0.0074491,0.0065854,0.9938093713309852,0.4390427386863078,False,True,False,True,100,True,False,0.385,BAD,,,,,,,,,0,bad,0,BAD,2025-06-25 GraSi NMC811 LP57 XFC15 2_6_8_2025-06-25 18-08-00_good_labeled_3class.xlsx
4,174.99,172.09,0.0045335,0.0044586,0.0174478,0.0158078,0.9834785485827726,0.3031752164272419,False,False,False,False,100,False,False,0.385,GOOD,4.3,3.7653,3.9203,3.5376,3.308,2.8,1.485,0.2343499999999996,2,good_drone,2,GOOD_drone,2025-07-09 GraSi NMC811 LP57 1_4_1_2025-07-09 18-00-28_good_labeled_3class.xlsx
5,171.94,170.43,0.0044547,0.0044156,0.0171049,0.0156422,0.9912227534963074,0.2972565622517864,False,False,False,False,100,False,False,0.385,GOOD,4.3,3.739,3.9146,3.5298,3.2913,2.8,1.444,0.2176499999999999,2,good_drone,2,GOOD_drone,2025-07-09 GraSi NMC811 LP57 1_4_1_2025-07-09 18-00-28_good_labeled_3class.xlsx
6,170.45,169.38,0.0044161,0.0043884,0.0169629,0.0155478,0.993727497112837,0.2982180659865423,False,False,False,False,100,False,False,0.385,GOOD,4.3,3.735,3.9132,3.5267,3.2874,2.8,1.418,0.2137499999999997,2,good_drone,2,GOOD_drone,2025-07-09 GraSi NMC811 LP57 1_4_1_2025-07-09 18-00-28_good_labeled_3class.xlsx
7,169.49,168.62,0.0043911,0.0043687,0.0168709,0.0154813,0.9948987725171368,0.298381143420094,False,False,False,False,100,False,False,0.385,GOOD,4.3,3.7332,3.9125,3.5248,3.285,2.8,1.399,0.2113499999999999,2,good_drone,2,GOOD_drone,2025-07-09 GraSi NMC811 LP57 1_4_1_2025-07-09 18-00-28_good_labeled_3class.xlsx
8,168.82,168.03,0.0043737,0.0043533,0.0168073,0.0154309,0.9953357569106248,0.2981661422653952,False,False,False,False,100,False,False,0.385,GOOD,4.3,3.7329,3.9125,3.5236,3.2831,2.8,1.384,0.2094499999999999,2,good_drone,2,GOOD_drone,2025-07-09 GraSi NMC811 LP57 1_4_1_2025-07-09 18-00-28_good_labeled_3class.xlsx
9,168.05,167.0,0.0043539,0.0043267,0.0167347,0.0153355,0.9937527274397668,0.2992242974752735,False,False,False,False,100,False,False,0.385,GOOD,4.3,3.7302,3.9116,3.5197,3.2756,2.8,1.358,0.2019499999999996,2,good_drone,2,GOOD_drone,2025-07-09 GraSi NMC811 LP57 1_4_1_2025-07-09 18-00-28_good_labeled_3class.xlsx
10,166.11,165.47,0.0043037,0.0042869,0.0165547,0.0151732,0.996096382182773,0.3071862600296602,False,False,False,False,100,False,False,0.385,GOOD,4.3,3.7121,3.9013,3.5097,3.2608,2.8,1.32,0.1871499999999999,2,good_drone,2,GOOD_drone,2025-07-09 GraSi NMC811 LP57 1_4_1_2025-07-09 18-00-28_good_labeled_3class.xlsx
11,165.34,164.77,0.0042835,0.0042688,0.0164813,0.0151075,0.9965682269172405,0.3085738189400109,False,False,False,False,100,False,False,0.385,GOOD,4.3,3.707,3.8988,3.5071,3.2581,2.8,1.302,0.18445,2,good_drone,2,GOOD_drone,2025-07-09 GraSi NMC811 LP57 1_4_1_2025-07-09 18-00-28_good_labeled_3class.xlsx
12,164.76,164.33,0.0042685,0.0042574,0.0164247,0.0150636,0.9973995548787632,0.3096698616566966,False,False,False,False,100,False,False,0.385,GOOD,4.3,3.7038,3.8973,3.5047,3.254,2.8,1.291,0.1803499999999998,2,good_drone,2,GOOD_drone,2025-07-09 GraSi NMC811 LP57 1_4_1_2025-07-09 18-00-28_good_labeled_3class.xlsx
13,164.61,164.44,0.0042647,0.0042603,0.0164091,0.0150818,0.9989682744389992,0.3075770044590715,False,False,False,False,100,False,False,0.385,GOOD,4.3,3.7069,3.8989,3.507,3.2594,2.8,1.294,0.1857499999999996,2,good_drone,2,GOOD_drone,2025-07-09 GraSi NMC811 LP57 1_4_1_2025-07-09 18-00-28_good_labeled_3class.xlsx
14,165.01,164.79,0.004275,0.0042693,0.0164424,0.0151251,0.9986666666666668,0.303416672522427,False,False,False,False,100,False,False,0.385,GOOD,4.3,3.7149,3.9038,3.5107,3.2649,2.8,1.303,0.1912499999999997,2,good_drone,2,GOOD_drone,2025-07-09 GraSi NMC811 LP57 1_4_1_2025-07-09 18-00-28_good_labeled_3class.xlsx
15,164.84,164.29,0.0042706,0.0042563,0.0164229,0.0150794,0.996651524375966,0.3027296759330995,False,False,False,False,100,False,False,0.385,GOOD,4.3,3.7131,3.9034,3.5089,3.2617,2.8,1.29,0.1880499999999996,2,good_drone,2,GOOD_drone,2025-07-09 GraSi NMC811 LP57 1_4_1_2025-07-09 18-00-28_good_labeled_3class.xlsx
16,163.6,163.05,0.0042387,0.0042243,0.016308,0.0149473,0.9966027319697078,0.3089973138654911,False,False,False,False,100,False,False,0.385,GOOD,4.3,3.6983,3.8944,3.5006,3.2478,2.8,1.259,0.1741499999999996,2,good_drone,2,GOOD_drone,2025-07-09 GraSi NMC811 LP57 1_4_1_2025-07-09 18-00-28_good_labeled_3class.xlsx
17,162.84,162.51,0.0042189,0.0042104,0.0162359,0.0148924,0.9979852568204984,0.3113216870634452,False,False,False,False,100,False,False,0.385,GOOD,4.3,3.6921,3.8925,3.4974,3.2446,2.8,1.246,0.1709499999999999,2,good_drone,2,GOOD_drone,2025-07-09 GraSi NMC811 LP57 1_4_1_2025-07-09 18-00-28_good_labeled_3class.xlsx
18,162.77,162.61,0.0042171,0.0042129,0.0162297,0.0149053,0.9990040549192576,0.3105310142949209,False,False,False,False,100,False,False,0.385,GOOD,4.3,3.6947,3.8942,3.4983,3.2455,2.8,1.248,0.1718499999999996,2,good_drone,2,GOOD_drone,2025-07-09 GraSi NMC811 LP57 1_4_1_2025-07-09 18-00-28_good_labeled_3class.xlsx
19,163.01,162.86,0.0042233,0.0042194,0.0162475,0.0149353,0.9990765515118508,0.3074361925128684,False,False,False,False,100,False,False,0.385,GOOD,4.3,3.6988,3.8963,3.5013,3.2518,2.8,1.255,0.1781499999999996,2,good_drone,2,GOOD_drone,2025-07-09 GraSi NMC811 LP57 1_4_1_2025-07-09 18-00-28_good_labeled_3class.xlsx
20,162.94,162.52,0.0042214,0.0042105,0.0162388,0.0149036,0.9974179182261808,0.3071535662014742,False,False,False,False,100,False,False,0.385,GOOD,4.3,3.6992,3.8969,3.4997,3.2468,2.8,1.246,0.1731499999999997,2,good_drone,2,GOOD_drone,2025-07-09 GraSi NMC811 LP57 1_4_1_2025-07-09 18-00-28_good_labeled_3class.xlsx
21,162.31,161.99,0.0042052,0.0041969,0.0161816,0.0148485,0.998026253210311,0.3100292165522096,False,False,False,False,100,False,False,0.385,GOOD,4.3,3.6929,3.8933,3.4963,3.2426,2.8,1.233,0.1689499999999997,2,good_drone,2,GOOD_drone,2025-07-09 GraSi NMC811 LP57 1_4_1_2025-07-09 18-00-28_good_labeled_3class.xlsx
22,161.95,161.68,0.0041957,0.0041887,0.0161468,0.0148168,0.99833162523536,0.3110896188197558,False,False,False,False,100,False,False,0.385,GOOD,4.3,3.6897,3.8924,3.4945,3.2395,2.8,1.225,0.1658499999999998,2,good_drone,2,GOOD_drone,2025-07-09 GraSi NMC811 LP57 1_4_1_2025-07-09 18-00-28_good_labeled_3class.xlsx
23,161.66,161.45,0.0041882,0.0041828,0.0161164,0.0147928,0.9987106632921064,0.3114709127572208,False,False,False,False,100,False,False,0.385,GOOD,4.3,3.6863,3.8909,3.4931,3.2374,2.8,1.219,0.1637499999999998,2,good_drone,2,GOOD_drone,2025-07-09 GraSi NMC811 LP57 1_4_1_2025-07-09 18-00-28_good_labeled_3class.xlsx
24,161.47,161.29,0.0041833,0.0041786,0.0160955,0.0147762,0.9988764850715942,0.311400101821147,False,False,False,False,100,False,False,0.385,GOOD,4.3,3.6848,3.8906,3.4917,3.2359,2.8,1.215,0.1622499999999998,2,good_drone,2,GOOD_drone,2025-07-09 GraSi NMC811 LP57 1_4_1_2025-07-09 18-00-28_good_labeled_3class.xlsx
25,161.53,161.21,0.0041849,0.0041767,0.0160993,0.0147745,0.9980405744462234,0.3096355065439429,False,False,False,False,100,False,False,0.385,GOOD,4.3,3.6892,3.8913,3.4932,3.2376,2.8,1.213,0.1639499999999998,2,good_drone,2,GOOD_drone,2025-07-09 GraSi NMC811 LP57 1_4_1_2025-07-09 18-00-28_good_labeled_3class.xlsx
26,161.13,160.9,0.0041745,0.0041686,0.0160616,0.0147442,0.9985866570846806,0.3105837574800425,False,False,False,False,100,False,False,0.385,GOOD,4.3,3.6861,3.8908,3.4913,3.2361,2.8,1.206,0.1624499999999998,2,good_drone,2,GOOD_drone,2025-07-09 GraSi NMC811 LP57 1_4_1_2025-07-09 18-00-28_good_labeled_3class.xlsx
27,160.89,160.52,0.0041684,0.0041588,0.0160387,0.0147062,0.9976969580654448,0.3115230839002234,False,False,False,False,100,False,False,0.385,GOOD,4.3,3.6832,3.8894,3.4892,3.2315,2.8,1.196,0.1578499999999998,2,good_drone,2,GOOD_drone,2025-07-09 GraSi NMC811 LP57 1_4_1_2025-07-09 18-00-28_good_labeled_3class.xlsx
28,160.17,159.85,0.0041496,0.0041415,0.0159692,0.0146356,0.998048004626952,0.3144822396447475,False,False,False,False,100,False,False,0.385,GOOD,4.3,3.6743,3.8853,3.4849,3.2255,2.8,1.179,0.1518499999999996,2,good_drone,2,GOOD_drone,2025-07-09 GraSi NMC811 LP57 1_4_1_2025-07-09 18-00-28_good_labeled_3class.xlsx
29,159.91,159.79,0.0041429,0.0041399,0.0159459,0.0146293,0.9992758695599702,0.3152378290336308,False,False,False,False,100,False,False,0.385,GOOD,4.3,3.6739,3.8851,3.4843,3.2248,2.8,1.178,0.1511499999999999,2,good_drone,2,GOOD_drone,2025-07-09 GraSi NMC811 LP57 1_4_1_2025-07-09 18-00-28_good_labeled_3class.xlsx
30,160.03,159.71,0.0041461,0.0041377,0.0159559,0.0146254,0.9979739996623334,0.3137427414293503,False,False,False,False,100,False,False,0.385,GOOD,4.3,3.6768,3.8862,3.4846,3.2258,2.8,1.176,0.1521499999999998,2,good_drone,2,GOOD_drone,2025-07-09 GraSi NMC811 LP57 1_4_1_2025-07-09 18-00-28_good_labeled_3class.xlsx
31,159.63,159.51,0.0041356,0.0041326,0.0159165,0.0146013,0.999274591353129,0.3154561373643903,False,False,False,False,100,False,False,0.385,GOOD,4.3,3.6733,3.8845,3.4826,3.2223,2.8,1.171,0.1486499999999999,2,good_drone,2,GOOD_drone,2025-07-09 GraSi NMC811 LP57 1_4_1_2025-07-09 18-00-28_good_labeled_3class.xlsx
32,159.97,159.75,0.0041446,0.0041387,0.0159474,0.0146332,0.998576460937123,0.3120540877929483,False,False,False,False,100,False,False,0.385,GOOD,4.3,3.68,3.8885,3.4857,3.2272,2.8,1.177,0.1535499999999996,2,good_drone,2,GOOD_drone,2025-07-09 GraSi NMC811 LP57 1_4_1_2025-07-09 18-00-28_good_labeled_3class.xlsx
33,159.82,159.58,0.0041405,0.0041343,0.0159308,0.0146174,0.998502596304794,0.3119137849726461,False,False,False,False,100,False,False,0.385,GOOD,4.3,3.6786,3.8884,3.4852,3.2261,2.8,1.173,0.15245,2,good_drone,2,GOOD_drone,2025-07-09 GraSi NMC811 LP57 1_4_1_2025-07-09 18-00-28_good_labeled_3class.xlsx
34,159.57,159.31,0.0041342,0.0041273,0.0159055,0.0145919,0.9983309951139278,0.3118391303720536,False,False,False,False,100,False,False,0.385,GOOD,4.3,3.6775,3.8882,3.484,3.2244,2.8,1.166,0.1507499999999999,2,good_drone,2,GOOD_drone,2025-07-09 GraSi NMC811 LP57 1_4_1_2025-07-09 18-00-28_good_labeled_3class.xlsx
35,159.47,159.12,0.0041314,0.0041224,0.0158966,0.014575,0.9978215616982136,0.3121895589200037,False,False,False,False,100,False,False,0.385,GOOD,4.3,3.679,3.8882,3.483,3.223,2.8,1.161,0.1493499999999996,2,good_drone,2,GOOD_drone,2025-07-09 GraSi NMC811 LP57 1_4_1_2025-07-09 18-00-28_good_labeled_3class.xlsx
36,158.76,158.55,0.0041132,0.0041076,0.0158317,0.0145147,0.998638529611981,0.3153777410794625,False,False,False,False,100,False,False,0.385,GOOD,4.3,3.6713,3.8846,3.4791,3.2174,2.8,1.147,0.1437499999999998,2,good_drone,2,GOOD_drone,2025-07-09 GraSi NMC811 LP57 1_4_1_2025-07-09 18-00-28_good_labeled_3class.xlsx
37,158.48,158.09,0.0041058,0.0040958,0.0157986,0.0144695,0.9975644210628868,0.315108467846116,False,False,False,False,100,False,False,0.385,GOOD,4.3,3.6668,3.8824,3.4769,3.2138,2.8,1.135,0.1401499999999998,2,good_drone,2,GOOD_drone,2025-07-09 GraSi NMC811 LP57 1_4_1_2025-07-09 18-00-28_good_labeled_3class.xlsx
38,157.94,157.65,0.0040919,0.0040844,0.015748,0.0144236,0.9981671106332024,0.3171911806511778,False,False,False,False,100,False,False,0.385,GOOD,4.3,3.6631,3.8805,3.4737,3.2086,2.8,1.124,0.1349499999999999,2,good_drone,2,GOOD_drone,2025-07-09 GraSi NMC811 LP57 1_4_1_2025-07-09 18-00-28_good_labeled_3class.xlsx
39,157.57,157.27,0.0040823,0.0040744,0.0157137,0.0143849,0.9980648164025182,0.3186705049833716,False,False,False,False,100,False,False,0.385,GOOD,4.3,3.6599,3.8791,3.4713,3.2052,2.8,1.115,0.1315499999999998,2,good_drone,2,GOOD_drone,2025-07-09 GraSi NMC811 LP57 1_4_1_2025-07-09 18-00-28_good_labeled_3class.xlsx
40,157.2,156.88,0.0040727,0.0040644,0.0156775,0.0143463,0.9979620399243744,0.3196658500429046,False,False,False,False,100,False,False,0.385,GOOD,4.3,3.6573,3.8774,3.469,3.2019,2.8,1.105,0.12825,2,good_drone,2,GOOD_drone,2025-07-09 GraSi NMC811 LP57 1_4_1_2025-07-09 18-00-28_good_labeled_3class.xlsx
41,156.91,156.7,0.0040652,0.0040598,0.01565,0.0143296,0.9986716520712388,0.3201170882592463,False,False,False,False,100,False,False,0.385,GOOD,4.3,3.6568,3.877,3.4681,3.2014,2.8,1.101,0.1277499999999998,2,good_drone,2,GOOD_drone,2025-07-09 GraSi NMC811 LP57 1_4_1_2025-07-09 18-00-28_good_labeled_3class.xlsx
4,178.3,175.1,0.0046193,0.0045364,0.0177594,0.0160715,0.982053557898383,0.3018212582974487,False,False,False,False,100,False,False,0.385,GOOD,4.3001,3.7714,3.9151,3.5459,3.2995,2.8,1.56,0.2258499999999999,2,good_drone,2,GOOD_drone,2025-07-09 GraSi NMC811 LP57 2_4_2_2025-07-09 18-00-45_good_labeled_3class.xlsx
5,175.72,174.72,0.0045526,0.0045266,0.0174968,0.0160422,0.9942889777270132,0.2992699565886103,False,False,False,False,100,False,False,0.385,GOOD,4.3,3.768,3.9152,3.5459,3.2975,2.8,1.551,0.2238499999999997,2,good_drone,2,GOOD_drone,2025-07-09 GraSi NMC811 LP57 2_4_2_2025-07-09 18-00-45_good_labeled_3class.xlsx
6,175.06,174.42,0.0045355,0.0045188,0.0174304,0.0160201,0.9963179362804544,0.2978932806370787,False,False,False,False,100,False,False,0.385,GOOD,4.3,3.7668,3.9165,3.546,3.2978,2.8,1.543,0.2241499999999998,2,good_drone,2,GOOD_drone,2025-07-09 GraSi NMC811 LP57 2_4_2_2025-07-09 18-00-45_good_labeled_3class.xlsx
7,174.67,174.17,0.0045254,0.0045124,0.0173895,0.0160006,0.9971273257612586,0.2967258291209571,False,False,False,False,100,False,False,0.385,GOOD,4.3,3.7652,3.9176,3.5456,3.2968,2.8,1.537,0.22315,2,good_drone,2,GOOD_drone,2025-07-09 GraSi NMC811 LP57 2_4_2_2025-07-09 18-00-45_good_labeled_3class.xlsx
8,174.39,173.95,0.0045182,0.0045067,0.0173598,0.0159813,0.9974547386127218,0.2960735729844743,False,False,False,False,100,False,False,0.385,GOOD,4.3,3.7653,3.9181,3.5448,3.2948,2.8,1.531,0.2211499999999997,2,good_drone,2,GOOD_drone,2025-07-09 GraSi NMC811 LP57 2_4_2_2025-07-09 18-00-45_good_labeled_3class.xlsx
9,173.91,173.24,0.0045058,0.0044882,0.0173116,0.0159094,0.9960939233876338,0.2973529620153648,False,False,False,False,100,False,False,0.385,GOOD,4.3,3.7609,3.9148,3.5407,3.287,2.8,1.514,0.2133499999999997,2,good_drone,2,GOOD_drone,2025-07-09 GraSi NMC811 LP57 2_4_2_2025-07-09 18-00-45_good_labeled_3class.xlsx
10,172.77,172.38,0.0044761,0.0044659,0.0172091,0.0158178,0.9977212305355108,0.3027574348750894,False,False,False,False,100,False,False,0.385,GOOD,4.3,3.7525,3.9092,3.5349,3.2793,2.8,1.492,0.2056499999999999,2,good_drone,2,GOOD_drone,2025-07-09 GraSi NMC811 LP57 2_4_2_2025-07-09 18-00-45_good_labeled_3class.xlsx
11,172.56,172.18,0.0044707,0.0044609,0.0171899,0.0158016,0.9978079495381036,0.3027682467136787,False,False,False,False,100,False,False,0.385,GOOD,4.3,3.7522,3.9096,3.5345,3.2776,2.8,1.487,0.2039499999999999,2,good_drone,2,GOOD_drone,2025-07-09 GraSi NMC811 LP57 2_4_2_2025-07-09 18-00-45_good_labeled_3class.xlsx
12,172.27,172.02,0.0044631,0.0044566,0.0171598,0.0157847,0.9985436131836616,0.3029458990057434,False,False,False,False,100,False,False,0.385,GOOD,4.3,3.7496,3.9083,3.5338,3.2771,2.8,1.483,0.2034499999999997,2,good_drone,2,GOOD_drone,2025-07-09 GraSi NMC811 LP57 2_4_2_2025-07-09 18-00-45_good_labeled_3class.xlsx
13,172.53,172.42,0.0044698,0.0044669,0.0171846,0.0158336,0.9993512013960356,0.2999508955898529,False,False,False,False,100,False,False,0.385,GOOD,4.3,3.7564,3.9133,3.5376,3.2829,2.8,1.493,0.2092499999999999,2,good_drone,2,GOOD_drone,2025-07-09 GraSi NMC811 LP57 2_4_2_2025-07-09 18-00-45_good_labeled_3class.xlsx
14,172.8,172.46,0.004477,0.0044681,0.0172046,0.0158459,0.9980120616484252,0.2964343492393855,False,False,False,False,100,False,False,0.385,GOOD,4.3,3.7596,3.9162,3.5396,3.2861,2.8,1.494,0.2124499999999996,2,good_drone,2,GOOD_drone,2025-07-09 GraSi NMC811 LP57 2_4_2_2025-07-09 18-00-45_good_labeled_3class.xlsx
15,172.39,171.87,0.0044664,0.0044529,0.0171655,0.0157838,0.9969774314884472,0.2986404590749712,False,False,False,False,100,False,False,0.385,GOOD,4.3,3.7566,3.9141,3.5355,3.2773,2.8,1.479,0.2036499999999997,2,good_drone,2,GOOD_drone,2025-07-09 GraSi NMC811 LP57 2_4_2_2025-07-09 18-00-45_good_labeled_3class.xlsx
16,171.49,171.2,0.004443,0.0044354,0.0170847,0.0157089,0.9982894440693224,0.3035973452430798,False,False,False,False,100,False,False,0.385,GOOD,4.3,3.7462,3.9076,3.5304,3.2706,2.8,1.463,0.1969499999999997,2,good_drone,2,GOOD_drone,2025-07-09 GraSi NMC811 LP57 2_4_2_2025-07-09 18-00-45_good_labeled_3class.xlsx
17,171.15,170.95,0.0044341,0.004429,0.0170518,0.015685,0.9988498229629462,0.3041741727702787,False,False,False,False,100,False,False,0.385,GOOD,4.3,3.7432,3.9067,3.5289,3.2695,2.8,1.456,0.1958499999999996,2,good_drone,2,GOOD_drone,2025-07-09 GraSi NMC811 LP57 2_4_2_2025-07-09 18-00-45_good_labeled_3class.xlsx
18,171.53,171.49,0.0044441,0.004443,0.0170883,0.0157421,0.9997524808172632,0.3020414850213013,False,False,False,False,100,False,False,0.385,GOOD,4.3,3.7491,3.9098,3.5327,3.2746,2.8,1.47,0.2009499999999997,2,good_drone,2,GOOD_drone,2025-07-09 GraSi NMC811 LP57 2_4_2_2025-07-09 18-00-45_good_labeled_3class.xlsx
19,171.65,171.14,0.0044472,0.0044338,0.017095,0.0157142,0.996986868141752,0.2998084060812958,False,False,False,False,100,False,False,0.385,GOOD,4.3,3.7515,3.9113,3.5324,3.2734,2.8,1.461,0.1997499999999999,2,good_drone,2,GOOD_drone,2025-07-09 GraSi NMC811 LP57 2_4_2_2025-07-09 18-00-45_good_labeled_3class.xlsx
20,170.83,170.48,0.004426,0.0044168,0.0170193,0.0156436,0.9979213737008584,0.3034602507306245,False,False,False,False,100,False,False,0.385,GOOD,4.3,3.7424,3.9066,3.528,3.2669,2.8,1.445,0.1932499999999999,2,good_drone,2,GOOD_drone,2025-07-09 GraSi NMC811 LP57 2_4_2_2025-07-09 18-00-45_good_labeled_3class.xlsx
21,170.52,170.23,0.0044177,0.0044102,0.0169904,0.0156186,0.9983022839939336,0.3045111618453875,False,False,False,False,100,False,False,0.385,GOOD,4.3,3.7411,3.9063,3.5265,3.2649,2.8,1.438,0.1912499999999997,2,good_drone,2,GOOD_drone,2025-07-09 GraSi NMC811 LP57 2_4_2_2025-07-09 18-00-45_good_labeled_3class.xlsx
22,170.3,170.13,0.0044121,0.0044078,0.0169679,0.0156071,0.9990254074023708,0.3049737307188813,False,False,False,False,100,False,False,0.385,GOOD,4.3,3.7379,3.9051,3.5258,3.2635,2.8,1.436,0.1898499999999999,2,good_drone,2,GOOD_drone,2025-07-09 GraSi NMC811 LP57 2_4_2_2025-07-09 18-00-45_good_labeled_3class.xlsx
23,170.17,169.96,0.0044088,0.0044032,0.0169535,0.0155899,0.9987298131010708,0.3047933063247186,False,False,False,False,100,False,False,0.385,GOOD,4.3,3.7367,3.9042,3.5249,3.2625,2.8,1.432,0.18885,2,good_drone,2,GOOD_drone,2025-07-09 GraSi NMC811 LP57 2_4_2_2025-07-09 18-00-45_good_labeled_3class.xlsx
24,170.12,169.87,0.0044074,0.0044011,0.0169451,0.0155845,0.9985705858329174,0.3036464597481014,False,False,False,False,100,False,False,0.385,GOOD,4.3,3.7372,3.9059,3.5252,3.2631,2.8,1.429,0.1894499999999999,2,good_drone,2,GOOD_drone,2025-07-09 GraSi NMC811 LP57 2_4_2_2025-07-09 18-00-45_good_labeled_3class.xlsx
25,170.27,169.93,0.0044113,0.0044025,0.0169644,0.015596,0.9980051232063112,0.3031364252404645,False,False,False,False,100,False,False,0.385,GOOD,4.3,3.7427,3.9078,3.5266,3.2653,2.8,1.431,0.1916499999999997,2,good_drone,2,GOOD_drone,2025-07-09 GraSi NMC811 LP57 2_4_2_2025-07-09 18-00-45_good_labeled_3class.xlsx
26,169.8,169.5,0.0043993,0.0043913,0.0169188,0.0155491,0.9981815288795944,0.3049059847444,False,False,False,False,100,False,False,0.385,GOOD,4.3,3.7372,3.9048,3.524,3.2614,2.8,1.42,0.1877499999999999,2,good_drone,2,GOOD_drone,2025-07-09 GraSi NMC811 LP57 2_4_2_2025-07-09 18-00-45_good_labeled_3class.xlsx
27,169.41,169.13,0.0043891,0.0043819,0.0168845,0.0155111,0.9983595725775216,0.3071047269871894,False,False,False,False,100,False,False,0.385,GOOD,4.3,3.733,3.9033,3.5212,3.2555,2.8,1.411,0.1818499999999998,2,good_drone,2,GOOD_drone,2025-07-09 GraSi NMC811 LP57 2_4_2_2025-07-09 18-00-45_good_labeled_3class.xlsx
28,169.26,169.06,0.0043853,0.00438,0.0168686,0.0155059,0.9987914167787836,0.3064641308389477,False,False,False,False,100,False,False,0.385,GOOD,4.3,3.7333,3.9031,3.5214,3.2569,2.8,1.409,0.1832499999999997,2,good_drone,2,GOOD_drone,2025-07-09 GraSi NMC811 LP57 2_4_2_2025-07-09 18-00-45_good_labeled_3class.xlsx
29,169.17,168.75,0.0043828,0.0043719,0.0168558,0.015476,0.9975130053846856,0.3060179135303147,False,False,False,False,100,False,False,0.385,GOOD,4.3,3.73,3.902,3.5212,3.2539,2.8,1.401,0.1802499999999996,2,good_drone,2,GOOD_drone,2025-07-09 GraSi NMC811 LP57 2_4_2_2025-07-09 18-00-45_good_labeled_3class.xlsx
30,169.01,168.94,0.0043786,0.0043769,0.0168454,0.0154982,0.9996117480473212,0.3063034888976999,False,False,False,False,100,False,False,0.385,GOOD,4.3,3.7329,3.9034,3.522,3.2584,2.8,1.406,0.1847499999999997,2,good_drone,2,GOOD_drone,2025-07-09 GraSi NMC811 LP57 2_4_2_2025-07-09 18-00-45_good_labeled_3class.xlsx
31,169.17,168.91,0.0043827,0.004376,0.0168558,0.0154978,0.9984712620074384,0.3044405617333132,False,False,False,False,100,False,False,0.385,GOOD,4.3,3.735,3.9048,3.5225,3.2593,2.8,1.405,0.1856499999999999,2,good_drone,2,GOOD_drone,2025-07-09 GraSi NMC811 LP57 2_4_2_2025-07-09 18-00-45_good_labeled_3class.xlsx
32,169.11,168.82,0.0043813,0.0043738,0.0168494,0.0154932,0.9982881793075112,0.3034790910475973,False,False,False,False,100,False,False,0.385,GOOD,4.3,3.7355,3.9056,3.5231,3.2603,2.8,1.403,0.1866499999999998,2,good_drone,2,GOOD_drone,2025-07-09 GraSi NMC811 LP57 2_4_2_2025-07-09 18-00-45_good_labeled_3class.xlsx
33,168.87,168.53,0.004375,0.0043664,0.0168253,0.0154646,0.9980342857142857,0.3040551180442863,False,False,False,False,100,False,False,0.385,GOOD,4.3,3.7322,3.9045,3.5218,3.2579,2.8,1.396,0.1842499999999996,2,good_drone,2,GOOD_drone,2025-07-09 GraSi NMC811 LP57 2_4_2_2025-07-09 18-00-45_good_labeled_3class.xlsx
34,168.43,168.16,0.0043637,0.0043566,0.016785,0.0154235,0.9983729403946192,0.3062456513160923,False,False,False,False,100,False,False,0.385,GOOD,4.3,3.7288,3.9024,3.5185,3.252,2.8,1.387,0.1783499999999996,2,good_drone,2,GOOD_drone,2025-07-09 GraSi NMC811 LP57 2_4_2_2025-07-09 18-00-45_good_labeled_3class.xlsx
35,168.43,168.09,0.0043637,0.0043549,0.0167855,0.0154199,0.9979833627426268,0.3058048945593148,False,False,False,False,100,False,False,0.385,GOOD,4.3,3.729,3.9029,3.5193,3.2529,2.8,1.385,0.1792499999999997,2,good_drone,2,GOOD_drone,2025-07-09 GraSi NMC811 LP57 2_4_2_2025-07-09 18-00-45_good_labeled_3class.xlsx
36,168.03,167.72,0.0043534,0.0043454,0.016747,0.0153814,0.9981623558597876,0.3071811510065507,False,False,False,False,100,False,False,0.385,GOOD,4.3,3.7251,3.9009,3.5175,3.2491,2.8,1.376,0.1754499999999997,2,good_drone,2,GOOD_drone,2025-07-09 GraSi NMC811 LP57 2_4_2_2025-07-09 18-00-45_good_labeled_3class.xlsx
37,167.78,167.45,0.0043467,0.0043383,0.0167232,0.0153539,0.9980674994823658,0.3081811786514304,False,False,False,False,100,False,False,0.385,GOOD,4.3,3.7242,3.9003,3.5153,3.2464,2.8,1.369,0.1727499999999997,2,good_drone,2,GOOD_drone,2025-07-09 GraSi NMC811 LP57 2_4_2_2025-07-09 18-00-45_good_labeled_3class.xlsx
38,167.6,167.26,0.0043422,0.0043333,0.0167054,0.0153365,0.9979503477499884,0.3080007706142331,False,False,False,False,100,False,False,0.385,GOOD,4.3,3.7237,3.9001,3.5148,3.2455,2.8,1.364,0.1718499999999996,2,good_drone,2,GOOD_drone,2025-07-09 GraSi NMC811 LP57 2_4_2_2025-07-09 18-00-45_good_labeled_3class.xlsx
39,167.28,167.07,0.0043338,0.0043283,0.016677,0.0153201,0.9987309059024414,0.3086050684414241,False,False,False,False,100,False,False,0.385,GOOD,4.3,3.7218,3.8994,3.5144,3.2466,2.8,1.359,0.1729499999999997,2,good_drone,2,GOOD_drone,2025-07-09 GraSi NMC811 LP57 2_4_2_2025-07-09 18-00-45_good_labeled_3class.xlsx
4,179.39,176.36,0.0046477,0.0045691,0.0178672,0.0161917,0.9830884093207394,0.3005706215700057,False,False,False,False,100,False,False,0.385,GOOD,4.3,3.7754,3.9161,3.5515,3.3093,2.8,1.592,0.2356499999999997,2,good_drone,2,GOOD_drone,2025-07-09 GraSi NMC811 LP57 3_4_3_2025-07-09 18-03-38_good_labeled_3class.xlsx
5,177.03,176.1,0.0045866,0.0045624,0.017618,0.0161721,0.9947237605197752,0.2965419982547348,False,False,False,False,100,False,False,0.385,GOOD,4.3,3.7726,3.9171,3.5515,3.3057,2.8,1.585,0.2320499999999996,2,good_drone,2,GOOD_drone,2025-07-09 GraSi NMC811 LP57 3_4_3_2025-07-09 18-03-38_good_labeled_3class.xlsx
6,176.48,175.8,0.0045723,0.0045545,0.017564,0.0161467,0.9961069921046304,0.2961737203481665,False,False,False,False,100,False,False,0.385,GOOD,4.3,3.769,3.9159,3.5512,3.3036,2.8,1.578,0.2299499999999997,2,good_drone,2,GOOD_drone,2025-07-09 GraSi NMC811 LP57 3_4_3_2025-07-09 18-03-38_good_labeled_3class.xlsx
7,176.08,175.47,0.0045618,0.004546,0.0175243,0.0161202,0.99653645490815,0.2955133736794751,False,False,False,False,100,False,False,0.385,GOOD,4.3,3.7679,3.9163,3.5508,3.3022,2.8,1.57,0.2285499999999998,2,good_drone,2,GOOD_drone,2025-07-09 GraSi NMC811 LP57 3_4_3_2025-07-09 18-03-38_good_labeled_3class.xlsx
8,175.65,175.07,0.0045508,0.0045357,0.0174822,0.0160833,0.9966819020831504,0.2956307402601697,False,False,False,False,100,False,False,0.385,GOOD,4.3,3.7652,3.9152,3.5495,3.2988,2.8,1.56,0.2251499999999997,2,good_drone,2,GOOD_drone,2025-07-09 GraSi NMC811 LP57 3_4_3_2025-07-09 18-03-38_good_labeled_3class.xlsx
9,174.99,174.25,0.0045336,0.0045146,0.0174153,0.0160019,0.9958090700547026,0.2969064142390612,False,False,False,False,100,False,False,0.385,GOOD,4.3,3.759,3.9122,3.5451,3.2912,2.8,1.539,0.2175499999999997,2,good_drone,2,GOOD_drone,2025-07-09 GraSi NMC811 LP57 3_4_3_2025-07-09 18-03-38_good_labeled_3class.xlsx
10,173.97,173.47,0.0045073,0.0044944,0.0173276,0.0159213,0.9971379761719876,0.3018663216264095,False,False,False,False,100,False,False,0.385,GOOD,4.3,3.7495,3.9065,3.5409,3.2843,2.8,1.52,0.2106499999999998,2,good_drone,2,GOOD_drone,2025-07-09 GraSi NMC811 LP57 3_4_3_2025-07-09 18-03-38_good_labeled_3class.xlsx
11,173.72,173.33,0.0045007,0.0044906,0.017304,0.0159107,0.9977559046370564,0.3016229844207068,False,False,False,False,100,False,False,0.385,GOOD,4.3,3.7515,3.9077,3.5404,3.2831,2.8,1.516,0.2094499999999999,2,good_drone,2,GOOD_drone,2025-07-09 GraSi NMC811 LP57 3_4_3_2025-07-09 18-03-38_good_labeled_3class.xlsx
12,173.31,173.05,0.0044901,0.0044833,0.0172639,0.0158814,0.9984855571145408,0.3025349205874508,False,False,False,False,100,False,False,0.385,GOOD,4.3,3.7474,3.9063,3.5388,3.2814,2.8,1.509,0.2077499999999999,2,good_drone,2,GOOD_drone,2025-07-09 GraSi NMC811 LP57 3_4_3_2025-07-09 18-03-38_good_labeled_3class.xlsx
13,173.64,173.44,0.0044986,0.0044935,0.0172918,0.0159305,0.9988663139643444,0.2985860749546343,False,False,False,False,100,False,False,0.385,GOOD,4.3,3.7539,3.911,3.5445,3.288,2.8,1.519,0.2143499999999996,2,good_drone,2,GOOD_drone,2025-07-09 GraSi NMC811 LP57 3_4_3_2025-07-09 18-03-38_good_labeled_3class.xlsx
14,173.8,173.36,0.0045027,0.0044914,0.0173025,0.0159301,0.9974903946520975,0.2958938312036157,False,False,False,False,100,False,False,0.385,GOOD,4.3,3.7565,3.9135,3.5456,3.2888,2.8,1.517,0.21515,2,good_drone,2,GOOD_drone,2025-07-09 GraSi NMC811 LP57 3_4_3_2025-07-09 18-03-38_good_labeled_3class.xlsx
15,173.2,172.7,0.0044872,0.0044742,0.0172439,0.0158582,0.9971028703868784,0.2985432449743617,False,False,False,False,100,False,False,0.385,GOOD,4.3,3.7496,3.9097,3.5393,3.2805,2.8,1.5,0.2068499999999998,2,good_drone,2,GOOD_drone,2025-07-09 GraSi NMC811 LP57 3_4_3_2025-07-09 18-03-38_good_labeled_3class.xlsx
16,172.47,172.18,0.0044683,0.0044609,0.0171823,0.0158029,0.998343889174854,0.3028411771097974,False,False,False,False,100,False,False,0.385,GOOD,4.3,3.7445,3.9062,3.5359,3.2752,2.8,1.488,0.2015499999999997,2,good_drone,2,GOOD_drone,2025-07-09 GraSi NMC811 LP57 3_4_3_2025-07-09 18-03-38_good_labeled_3class.xlsx
17,172.24,171.99,0.0044623,0.0044559,0.0171593,0.015786,0.9985657620509604,0.3026749883886621,False,False,False,False,100,False,False,0.385,GOOD,4.3,3.7421,3.9056,3.5359,3.2765,2.8,1.483,0.2028499999999998,2,good_drone,2,GOOD_drone,2025-07-09 GraSi NMC811 LP57 3_4_3_2025-07-09 18-03-38_good_labeled_3class.xlsx
18,172.53,172.34,0.0044699,0.0044649,0.0171849,0.0158281,0.9988814067428802,0.2995760457649039,False,False,False,False,100,False,False,0.385,GOOD,4.3,3.7481,3.9091,3.539,3.2823,2.8,1.491,0.20865,2,good_drone,2,GOOD_drone,2025-07-09 GraSi NMC811 LP57 3_4_3_2025-07-09 18-03-38_good_labeled_3class.xlsx
19,172.31,171.87,0.0044643,0.0044527,0.0171593,0.0157848,0.9974016083148536,0.2986757287841226,False,False,False,False,100,False,False,0.385,GOOD,4.3,3.7458,3.9089,3.5377,3.2791,2.8,1.48,0.2054499999999999,2,good_drone,2,GOOD_drone,2025-07-09 GraSi NMC811 LP57 3_4_3_2025-07-09 18-03-38_good_labeled_3class.xlsx
