Repository: mgnigh98/battery_security

# Battery Security: Early Anomaly Detection for eUAM Batteries

This repository contains the data processing pipeline and machine learning models used to study **early detection of abnormal battery cycles** for electric Urban Air Mobility (eUAM) systems.

The goal is to determine whether a battery cycle is:

- **GOOD_drone** – suitable for drone/eUAM operation
- **GOOD_not_drone** – operational but not suitable for eUAM mission profiles
- **BAD** – unsafe or degraded battery behavior

The models focus on **early-cycle detection**, using only the first few seconds of battery data (2s–60s) to predict the final cycle label.

---

File: all_csv_for_training/ALL_cycles_3class_filtered_balanced.csv (part 11 of 11)
Cycle,Chg_Spec_mAhg,DChg_Spec_mAhg,Chg_Cap_Ah,DChg_Cap_Ah,Chg_Energy_Wh,DChg_Energy_Wh,CE,IR_proxy,HF_CHG_SPEC_HIGH,HF_DCHG_SPEC_LOW,HF_MISSING,hard_fail,soft_score,SP_IR_OUTLIER,SP_CE_SOFT,IR_proxy_threshold,Label,charge_V_end,take_off_V_end,hover_V_end,cruise_V_end,landing_V_end,standby_V_end,standby_t_end_h,landing_V_rel_global,cycle_label_3class,cycle_label_3name,battery_label_3class,battery_label_3name,file
20,171.75,171.42,0.0044496,0.0044412,0.01711,0.0157359,0.9981121898597628,0.3021254544944023,False,False,False,False,100,False,False,0.385,GOOD,4.3,3.7416,3.9059,3.5341,3.2734,2.8,1.469,0.1997499999999999,2,good_drone,2,GOOD_drone,2025-07-09 GraSi NMC811 LP57 3_4_3_2025-07-09 18-03-38_good_labeled_3class.xlsx
21,171.47,171.23,0.0044424,0.0044364,0.0170847,0.0157178,0.9986493787142086,0.3029088992242897,False,False,False,False,100,False,False,0.385,GOOD,4.3,3.7395,3.905,3.5333,3.2722,2.8,1.464,0.19855,2,good_drone,2,GOOD_drone,2025-07-09 GraSi NMC811 LP57 3_4_3_2025-07-09 18-03-38_good_labeled_3class.xlsx
22,171.25,170.98,0.0044367,0.0044297,0.0170613,0.0156929,0.99842225077197,0.3028380132053674,False,False,False,False,100,False,False,0.385,GOOD,4.3,3.737,3.9036,3.5322,3.2706,2.8,1.457,0.1969499999999997,2,good_drone,2,GOOD_drone,2025-07-09 GraSi NMC811 LP57 3_4_3_2025-07-09 18-03-38_good_labeled_3class.xlsx
23,171.16,170.93,0.0044343,0.0044284,0.0170524,0.0156879,0.9986694630494102,0.3030013439851325,False,False,False,False,100,False,False,0.385,GOOD,4.3,3.7352,3.9035,3.5325,3.2703,2.8,1.456,0.19665,2,good_drone,2,GOOD_drone,2025-07-09 GraSi NMC811 LP57 3_4_3_2025-07-09 18-03-38_good_labeled_3class.xlsx
24,171.29,170.94,0.0044377,0.0044288,0.0170636,0.0156926,0.997994456587872,0.3018375653524239,False,False,False,False,100,False,False,0.385,GOOD,4.3,3.735,3.9038,3.5332,3.2702,2.8,1.457,0.1965499999999998,2,good_drone,2,GOOD_drone,2025-07-09 GraSi NMC811 LP57 3_4_3_2025-07-09 18-03-38_good_labeled_3class.xlsx
25,170.92,170.65,0.0044283,0.0044213,0.0170278,0.0156667,0.99841925795452,0.3017627034125656,False,False,False,False,100,False,False,0.385,GOOD,4.3,3.737,3.906,3.532,3.2705,2.8,1.449,0.19685,2,good_drone,2,GOOD_drone,2025-07-09 GraSi NMC811 LP57 3_4_3_2025-07-09 18-03-38_good_labeled_3class.xlsx
26,170.6,170.15,0.00442,0.0044083,0.0169965,0.0156167,0.9973529411764708,0.3027945613288305,False,False,False,False,100,False,False,0.385,GOOD,4.3,3.7319,3.9017,3.5298,3.2669,2.8,1.437,0.1932499999999999,2,good_drone,2,GOOD_drone,2025-07-09 GraSi NMC811 LP57 3_4_3_2025-07-09 18-03-38_good_labeled_3class.xlsx
27,170.15,169.98,0.0044083,0.0044039,0.0169543,0.0155965,0.999001882811968,0.304475038433877,False,False,False,False,100,False,False,0.385,GOOD,4.3,3.7275,3.9006,3.5285,3.2645,2.8,1.433,0.1908499999999997,2,good_drone,2,GOOD_drone,2025-07-09 GraSi NMC811 LP57 3_4_3_2025-07-09 18-03-38_good_labeled_3class.xlsx
28,170.02,169.51,0.0044049,0.0043916,0.0169445,0.0155422,0.9969806352017072,0.307664262040106,False,False,False,False,100,False,False,0.385,GOOD,4.3,3.7084,3.8936,3.5255,3.257,2.8,1.421,0.1833499999999999,2,good_drone,2,GOOD_drone,2025-07-09 GraSi NMC811 LP57 3_4_3_2025-07-09 18-03-38_good_labeled_3class.xlsx
29,169.3,168.83,0.0043861,0.0043741,0.0168782,0.0154692,0.9972640842662044,0.3115664175628932,False,False,False,False,100,False,False,0.385,GOOD,4.3,3.6933,3.8867,3.5215,3.2496,2.8,1.404,0.1759499999999998,2,good_drone,2,GOOD_drone,2025-07-09 GraSi NMC811 LP57 3_4_3_2025-07-09 18-03-38_good_labeled_3class.xlsx
30,169.52,169.39,0.0043919,0.0043887,0.0169,0.0155459,0.9992713859605182,0.3057366470099931,False,False,False,False,100,False,False,0.385,GOOD,4.3,3.7227,3.8997,3.5279,3.2617,2.8,1.418,0.1880499999999996,2,good_drone,2,GOOD_drone,2025-07-09 GraSi NMC811 LP57 3_4_3_2025-07-09 18-03-38_good_labeled_3class.xlsx
31,169.0,168.55,0.0043785,0.0043669,0.0168473,0.015444,0.9973506908758708,0.3111283277366228,False,False,False,False,100,False,False,0.385,GOOD,4.3,3.6883,3.8856,3.5211,3.2483,2.8,1.397,0.1746499999999997,2,good_drone,2,GOOD_drone,2025-07-09 GraSi NMC811 LP57 3_4_3_2025-07-09 18-03-38_good_labeled_3class.xlsx
32,168.82,168.4,0.0043737,0.0043628,0.0168326,0.0154327,0.997507830898324,0.3112566045610907,False,False,False,False,100,False,False,0.385,GOOD,4.3,3.6873,3.8845,3.5218,3.2487,2.8,1.393,0.1750499999999997,2,good_drone,2,GOOD_drone,2025-07-09 GraSi NMC811 LP57 3_4_3_2025-07-09 18-03-38_good_labeled_3class.xlsx
33,168.96,168.78,0.0043774,0.0043728,0.016848,0.0154905,0.9989491478960112,0.3063929847585061,False,False,False,False,100,False,False,0.385,GOOD,4.3,3.7188,3.899,3.5263,3.2581,2.8,1.403,0.18445,2,good_drone,2,GOOD_drone,2025-07-09 GraSi NMC811 LP57 3_4_3_2025-07-09 18-03-38_good_labeled_3class.xlsx
34,168.43,168.02,0.0043636,0.0043532,0.0167985,0.0153969,0.99761664680539,0.3127729581366228,False,False,False,False,100,False,False,0.385,GOOD,4.3,3.6865,3.885,3.5202,3.2464,2.8,1.384,0.1727499999999997,2,good_drone,2,GOOD_drone,2025-07-09 GraSi NMC811 LP57 3_4_3_2025-07-09 18-03-38_good_labeled_3class.xlsx
35,167.95,167.59,0.0043512,0.0043418,0.0167506,0.0153514,0.9978396764111048,0.3139281596784409,False,False,False,False,100,False,False,0.385,GOOD,4.3,3.6813,3.8824,3.5177,3.2412,2.8,1.373,0.1675499999999999,2,good_drone,2,GOOD_drone,2025-07-09 GraSi NMC811 LP57 3_4_3_2025-07-09 18-03-38_good_labeled_3class.xlsx
36,168.04,167.86,0.0043536,0.0043488,0.0167612,0.0153966,0.9988974641675854,0.3095383039932242,False,False,False,False,100,False,False,0.385,GOOD,4.3,3.71,3.8948,3.5217,3.2507,2.8,1.379,0.1770499999999999,2,good_drone,2,GOOD_drone,2025-07-09 GraSi NMC811 LP57 3_4_3_2025-07-09 18-03-38_good_labeled_3class.xlsx
37,167.66,167.3,0.0043438,0.0043344,0.0167236,0.0153263,0.9978359961324188,0.3140250242063769,False,False,False,False,100,False,False,0.385,GOOD,4.3,3.6832,3.8842,3.5171,3.2404,2.8,1.366,0.16675,2,good_drone,2,GOOD_drone,2025-07-09 GraSi NMC811 LP57 3_4_3_2025-07-09 18-03-38_good_labeled_3class.xlsx
38,167.66,167.49,0.0043437,0.0043394,0.0167248,0.0153605,0.9990100605474596,0.310582905619246,False,False,False,False,100,False,False,0.385,GOOD,4.3,3.7062,3.894,3.52,3.2475,2.8,1.37,0.1738499999999998,2,good_drone,2,GOOD_drone,2025-07-09 GraSi NMC811 LP57 3_4_3_2025-07-09 18-03-38_good_labeled_3class.xlsx
39,167.78,167.36,0.0043469,0.004336,0.0167347,0.0153564,0.9974924658952355,0.308195841562962,False,False,False,False,100,False,False,0.385,GOOD,4.3,3.709,3.8959,3.5217,3.2507,2.8,1.367,0.1770499999999999,2,good_drone,2,GOOD_drone,2025-07-09 GraSi NMC811 LP57 3_4_3_2025-07-09 18-03-38_good_labeled_3class.xlsx
4,170.87,165.75,0.0044268,0.0042944,0.0171187,0.0150006,0.9700912623113764,0.3739989968633006,False,False,False,False,100,False,False,0.385,GOOD,4.3,3.587,3.8333,3.4767,3.174,2.8,1.327,0.1003499999999997,2,good_drone,1,GOOD_not_drone,2025-07-09 GraSi NMC811 LP57 DFEC 2_4_5_2025-07-09 18-04-26_good_labeled_3class.xlsx
5,166.7,165.36,0.0043188,0.0042841,0.0167071,0.0149746,0.991965360748356,0.3730689009497579,False,False,False,False,100,False,False,0.385,GOOD,4.3,3.5913,3.838,3.4751,3.1718,2.8,1.317,0.0981499999999999,2,good_drone,1,GOOD_not_drone,2025-07-09 GraSi NMC811 LP57 DFEC 2_4_5_2025-07-09 18-04-26_good_labeled_3class.xlsx
6,165.33,164.34,0.0042834,0.0042578,0.0165716,0.0148806,0.9940234393239016,0.3738923451312806,False,False,False,False,100,False,False,0.385,GOOD,4.3,3.5902,3.837,3.4701,3.1648,2.8,1.291,0.0911499999999998,2,good_drone,1,GOOD_not_drone,2025-07-09 GraSi NMC811 LP57 DFEC 2_4_5_2025-07-09 18-04-26_good_labeled_3class.xlsx
7,164.03,163.27,0.0042498,0.0042301,0.0164423,0.0147783,0.9953644877405996,0.37535318710604,False,False,False,False,100,False,False,0.385,GOOD,4.3,3.5869,3.8349,3.4638,3.1567,2.8,1.265,0.0830499999999996,2,good_drone,1,GOOD_not_drone,2025-07-09 GraSi NMC811 LP57 DFEC 2_4_5_2025-07-09 18-04-26_good_labeled_3class.xlsx
8,162.82,162.06,0.0042182,0.0041986,0.0163221,0.014661,0.995353468304016,0.377568438290139,False,False,False,False,100,False,False,0.385,GOOD,4.3,3.5811,3.8314,3.4566,3.1473,2.8,1.234,0.0736499999999997,2,good_drone,1,GOOD_not_drone,2025-07-09 GraSi NMC811 LP57 DFEC 2_4_5_2025-07-09 18-04-26_good_labeled_3class.xlsx
9,161.78,160.98,0.0041914,0.0041706,0.0162202,0.0145597,0.9950374576513816,0.3788439482561112,False,False,False,False,100,False,False,0.385,GOOD,4.3,3.5744,3.8285,3.4513,3.1412,2.8,1.207,0.0675499999999997,2,good_drone,1,GOOD_not_drone,2025-07-09 GraSi NMC811 LP57 DFEC 2_4_5_2025-07-09 18-04-26_good_labeled_3class.xlsx
10,160.17,159.38,0.0041498,0.0041292,0.0160654,0.0143969,0.995035905344836,0.3847597194921355,False,False,False,False,100,False,False,0.385,GOOD,4.3,3.5627,3.8211,3.4399,3.1255,2.8,1.167,0.0518499999999999,2,good_drone,1,GOOD_not_drone,2025-07-09 GraSi NMC811 LP57 DFEC 2_4_5_2025-07-09 18-04-26_good_labeled_3class.xlsx
11,158.73,158.29,0.0041123,0.004101,0.0159252,0.0142853,0.9972521460010212,0.3892074800037708,False,False,False,False,80,True,False,0.385,GOOD,4.3,3.5544,3.8157,3.4311,3.1145,2.8,1.14,0.0408499999999998,2,good_drone,1,GOOD_not_drone,2025-07-09 GraSi NMC811 LP57 DFEC 2_4_5_2025-07-09 18-04-26_good_labeled_3class.xlsx
12,157.98,157.45,0.004093,0.0040792,0.0158494,0.0142037,0.9966283899340336,0.3903368315896429,False,False,False,False,80,True,False,0.385,GOOD,4.3,3.552,3.813,3.4257,3.1076,2.8,1.119,0.0339499999999999,2,good_drone,1,GOOD_not_drone,2025-07-09 GraSi NMC811 LP57 DFEC 2_4_5_2025-07-09 18-04-26_good_labeled_3class.xlsx
13,157.13,156.86,0.004071,0.0040639,0.0157669,0.0141429,0.998255956767379,0.3928496874321681,False,False,False,False,80,True,False,0.385,GOOD,4.3,3.5471,3.8102,3.4204,3.1024,2.8,1.104,0.0287499999999996,2,good_drone,1,GOOD_not_drone,2025-07-09 GraSi NMC811 LP57 DFEC 2_4_5_2025-07-09 18-04-26_good_labeled_3class.xlsx
14,157.5,157.32,0.0040805,0.0040758,0.0157989,0.014196,0.9988481803700529,0.3888077228638371,False,False,False,False,80,True,False,0.385,GOOD,4.3,3.5549,3.8157,3.4247,3.1096,2.8,1.116,0.0359499999999997,2,good_drone,1,GOOD_not_drone,2025-07-09 GraSi NMC811 LP57 DFEC 2_4_5_2025-07-09 18-04-26_good_labeled_3class.xlsx
15,157.63,157.21,0.0040839,0.0040731,0.0158075,0.0141939,0.99735546903695,0.3858968787413972,False,False,False,False,80,True,False,0.385,GOOD,4.3,3.5569,3.8181,3.4259,3.1118,2.8,1.113,0.0381499999999999,2,good_drone,1,GOOD_not_drone,2025-07-09 GraSi NMC811 LP57 DFEC 2_4_5_2025-07-09 18-04-26_good_labeled_3class.xlsx
16,156.8,156.09,0.0040624,0.0040439,0.015726,0.0140813,0.99544604174872,0.389001818180561,False,False,False,False,80,True,False,0.385,GOOD,4.3,3.5509,3.8136,3.4179,3.0985,2.8,1.085,0.0248499999999998,2,good_drone,1,GOOD_not_drone,2025-07-09 GraSi NMC811 LP57 DFEC 2_4_5_2025-07-09 18-04-26_good_labeled_3class.xlsx
17,154.83,154.29,0.0040113,0.0039973,0.015538,0.0138945,0.9965098596464986,0.3975859202930216,False,False,False,False,80,True,False,0.385,GOOD,4.3,3.5321,3.8023,3.4046,3.0836,2.8,1.04,0.0099499999999999,2,good_drone,1,GOOD_not_drone,2025-07-09 GraSi NMC811 LP57 DFEC 2_4_5_2025-07-09 18-04-26_good_labeled_3class.xlsx
18,153.84,153.47,0.0039857,0.0039761,0.0154419,0.013813,0.9975913892164489,0.4003185214510396,False,False,False,False,80,True,False,0.385,GOOD,4.3,3.5254,3.7984,3.3983,3.0765,2.8,1.02,0.0028499999999995,2,good_drone,1,GOOD_not_drone,2025-07-09 GraSi NMC811 LP57 DFEC 2_4_5_2025-07-09 18-04-26_good_labeled_3class.xlsx
19,154.18,154.07,0.0039945,0.0039917,0.0154777,0.0138775,0.9992990361747404,0.3981638630663071,False,False,False,False,80,True,False,0.385,GOOD,4.3,3.5312,3.8028,3.4028,3.0837,2.8,1.035,0.0100499999999996,2,good_drone,1,GOOD_not_drone,2025-07-09 GraSi NMC811 LP57 DFEC 2_4_5_2025-07-09 18-04-26_good_labeled_3class.xlsx
20,153.7,153.53,0.0039822,0.0039776,0.0154216,0.0138249,0.9988448596253328,0.3969443602167222,False,False,False,False,80,True,False,0.385,GOOD,4.3,3.5291,3.8016,3.3987,3.0816,2.8,1.021,0.0079499999999996,2,good_drone,1,GOOD_not_drone,2025-07-09 GraSi NMC811 LP57 DFEC 2_4_5_2025-07-09 18-04-26_good_labeled_3class.xlsx
21,153.57,152.95,0.0039788,0.0039627,0.0154067,0.0137715,0.9959535538353272,0.3969156428381497,False,False,False,False,80,True,False,0.385,GOOD,4.3,3.531,3.8022,3.3957,3.0736,2.8,1.007,-5.000000000032756e-05,2,good_drone,1,GOOD_not_drone,2025-07-09 GraSi NMC811 LP57 DFEC 2_4_5_2025-07-09 18-04-26_good_labeled_3class.xlsx
22,152.16,151.69,0.0039421,0.00393,0.015274,0.0136367,0.9969305700007612,0.4046863934329838,False,False,False,False,80,True,False,0.385,GOOD,4.3,3.5108,3.7918,3.3868,3.0612,2.8,0.975,-0.0124500000000002,2,good_drone,1,GOOD_not_drone,2025-07-09 GraSi NMC811 LP57 DFEC 2_4_5_2025-07-09 18-04-26_good_labeled_3class.xlsx
23,151.66,151.36,0.0039292,0.0039214,0.0152331,0.0136049,0.9980148630764532,0.4074973761233029,False,False,False,False,80,True,False,0.385,GOOD,4.3,3.5081,3.7914,3.3839,3.058,2.8,0.967,-0.0156500000000003,2,good_drone,1,GOOD_not_drone,2025-07-09 GraSi NMC811 LP57 DFEC 2_4_5_2025-07-09 18-04-26_good_labeled_3class.xlsx
24,151.23,150.92,0.003918,0.0039101,0.0151893,0.0135609,0.9979836651352731,0.4086272179328412,False,False,False,False,80,True,False,0.385,GOOD,4.3,3.5043,3.7894,3.3811,3.0548,2.8,0.956,-0.01885,2,good_drone,1,GOOD_not_drone,2025-07-09 GraSi NMC811 LP57 DFEC 2_4_5_2025-07-09 18-04-26_good_labeled_3class.xlsx
25,150.87,150.61,0.0039086,0.003902,0.0151537,0.0135311,0.9983114158522234,0.4092802927728951,False,False,False,False,80,True,False,0.385,GOOD,4.3,3.5028,3.789,3.3789,3.0538,2.8,0.948,-0.0198500000000003,2,good_drone,1,GOOD_not_drone,2025-07-09 GraSi NMC811 LP57 DFEC 2_4_5_2025-07-09 18-04-26_good_labeled_3class.xlsx
26,150.49,150.25,0.003899,0.0038927,0.0151135,0.0135013,0.9983842010771992,0.4078864600355154,False,False,False,False,80,True,False,0.385,GOOD,4.3,3.5025,3.7882,3.3765,3.0556,2.8,0.939,-0.0180500000000001,2,good_drone,1,GOOD_not_drone,2025-07-09 GraSi NMC811 LP57 DFEC 2_4_5_2025-07-09 18-04-26_good_labeled_3class.xlsx
27,149.75,149.56,0.0038798,0.0038749,0.0150337,0.0134321,0.9987370483014588,0.4084268401893318,False,False,False,False,80,True,False,0.385,GOOD,4.3,3.5013,3.787,3.3702,3.0477,2.8,0.922,-0.0259500000000003,2,good_drone,1,GOOD_not_drone,2025-07-09 GraSi NMC811 LP57 DFEC 2_4_5_2025-07-09 18-04-26_good_labeled_3class.xlsx
28,149.59,148.97,0.0038756,0.0038596,0.0150136,0.0133804,0.9958716069769842,0.4070934704398512,False,False,False,False,80,True,False,0.385,GOOD,4.3,3.5023,3.7871,3.3679,3.0445,2.8,0.907,-0.02915,2,good_drone,1,GOOD_not_drone,2025-07-09 GraSi NMC811 LP57 DFEC 2_4_5_2025-07-09 18-04-26_good_labeled_3class.xlsx
29,148.31,147.83,0.0038425,0.0038299,0.0148868,0.0132597,0.9967208848405984,0.4120954772827026,False,False,False,False,80,True,False,0.385,GOOD,4.3,3.4853,3.7784,3.3592,3.0322,2.8,0.879,-0.0414500000000002,2,good_drone,1,GOOD_not_drone,2025-07-09 GraSi NMC811 LP57 DFEC 2_4_5_2025-07-09 18-04-26_good_labeled_3class.xlsx
30,147.7,147.38,0.0038267,0.0038184,0.0148391,0.0132208,0.9978310293464342,0.415387185097075,False,False,False,False,80,True,False,0.385,GOOD,4.3,3.4902,3.7806,3.3561,3.0283,2.8,0.867,-0.04535,2,good_drone,1,GOOD_not_drone,2025-07-09 GraSi NMC811 LP57 DFEC 2_4_5_2025-07-09 18-04-26_good_labeled_3class.xlsx
31,146.92,146.64,0.0038063,0.0037992,0.0147533,0.0131452,0.998134671465728,0.4160297558789545,False,False,False,False,80,True,False,0.385,GOOD,4.3,3.4807,3.7755,3.3513,3.0237,2.8,0.849,-0.0499500000000003,2,good_drone,1,GOOD_not_drone,2025-07-09 GraSi NMC811 LP57 DFEC 2_4_5_2025-07-09 18-04-26_good_labeled_3class.xlsx
32,147.47,147.13,0.0038206,0.0038117,0.014814,0.0131983,0.9976705229545098,0.4148257016680503,False,False,False,False,80,True,False,0.385,GOOD,4.3,3.4875,3.7811,3.3557,3.0281,2.8,0.861,-0.0455500000000004,2,good_drone,1,GOOD_not_drone,2025-07-09 GraSi NMC811 LP57 DFEC 2_4_5_2025-07-09 18-04-26_good_labeled_3class.xlsx
33,159.72,154.61,0.0041379,0.0040057,0.0161793,0.0139474,0.9680514270523696,0.4281385160417415,False,False,False,False,80,True,False,0.385,GOOD,4.3,3.4869,3.8133,3.4106,3.088,2.8,1.048,0.0143499999999998,1,good_not_drone,1,GOOD_not_drone,2025-07-09 GraSi NMC811 LP57 DFEC 2_4_5_2025-07-09 18-04-26_good_labeled_3class.xlsx
34,146.64,146.3,0.0037993,0.0037902,0.0147302,0.013117,0.997604821940884,0.416315378648517,False,False,False,False,80,True,False,0.385,GOOD,4.3,3.483,3.7783,3.3497,3.0212,2.8,0.84,-0.0524500000000003,1,good_not_drone,1,GOOD_not_drone,2025-07-09 GraSi NMC811 LP57 DFEC 2_4_5_2025-07-09 18-04-26_good_labeled_3class.xlsx
35,146.12,145.73,0.0037858,0.0037756,0.0146782,0.0130638,0.9973057213798932,0.4171132639999868,False,False,False,False,80,True,False,0.385,GOOD,4.3,3.4799,3.7774,3.3457,3.016,2.8,0.826,-0.0576500000000002,1,good_not_drone,1,GOOD_not_drone,2025-07-09 GraSi NMC811 LP57 DFEC 2_4_5_2025-07-09 18-04-26_good_labeled_3class.xlsx
36,144.91,144.54,0.0037542,0.0037448,0.0145519,0.0129465,0.997496137659155,0.4189713858155999,False,False,False,False,80,True,False,0.385,GOOD,4.3,3.4733,3.7731,3.3382,3.0068,2.8,0.796,-0.06685,1,good_not_drone,1,GOOD_not_drone,2025-07-09 GraSi NMC811 LP57 DFEC 2_4_5_2025-07-09 18-04-26_good_labeled_3class.xlsx
37,144.93,144.54,0.0037548,0.0037447,0.0145577,0.0129474,0.9973101097262173,0.4195640196441239,False,False,False,False,80,True,False,0.385,GOOD,4.3,3.4728,3.7733,3.3382,3.006,2.8,0.796,-0.0676500000000004,1,good_not_drone,1,GOOD_not_drone,2025-07-09 GraSi NMC811 LP57 DFEC 2_4_5_2025-07-09 18-04-26_good_labeled_3class.xlsx
38,152.24,149.31,0.0039443,0.0038682,0.015379,0.0134222,0.98070633572497,0.4291615576015499,False,False,False,False,80,True,False,0.385,GOOD,4.3,3.4711,3.7958,3.3735,3.0431,2.8,0.916,-0.0305500000000003,2,good_drone,1,GOOD_not_drone,2025-07-09 GraSi NMC811 LP57 DFEC 2_4_5_2025-07-09 18-04-26_good_labeled_3class.xlsx
39,143.46,142.97,0.0037168,0.0037039,0.0144183,0.0127979,0.9965292724924666,0.4239741919539219,False,False,False,False,80,True,False,0.385,GOOD,4.3,3.4683,3.7697,3.3299,2.9928,2.8,0.757,-0.0808500000000003,1,good_not_drone,1,GOOD_not_drone,2025-07-09 GraSi NMC811 LP57 DFEC 2_4_5_2025-07-09 18-04-26_good_labeled_3class.xlsx
40,143.11,142.81,0.0037078,0.0036999,0.014381,0.0127805,0.99786935649172,0.4242977420220617,False,False,False,False,80,True,False,0.385,GOOD,4.3,3.4653,3.7692,3.3276,2.9925,2.8,0.753,-0.08115,1,good_not_drone,1,GOOD_not_drone,2025-07-09 GraSi NMC811 LP57 DFEC 2_4_5_2025-07-09 18-04-26_good_labeled_3class.xlsx
41,142.62,142.16,0.0036951,0.0036832,0.0143308,0.0127204,0.996779518822224,0.4246980691620132,False,False,False,False,80,True,False,0.385,GOOD,4.3,3.4625,3.768,3.3248,2.9854,2.8,0.737,-0.0882500000000003,1,good_not_drone,1,GOOD_not_drone,2025-07-09 GraSi NMC811 LP57 DFEC 2_4_5_2025-07-09 18-04-26_good_labeled_3class.xlsx
42,141.83,141.43,0.0036746,0.0036643,0.0142537,0.0126496,0.9971969738202796,0.4268609299844774,False,False,False,False,80,True,False,0.385,GOOD,4.3,3.4597,3.7655,3.3185,2.9794,2.8,0.719,-0.0942500000000001,1,good_not_drone,1,GOOD_not_drone,2025-07-09 GraSi NMC811 LP57 DFEC 2_4_5_2025-07-09 18-04-26_good_labeled_3class.xlsx
43,141.69,141.35,0.0036709,0.003662,0.0142393,0.0126431,0.9975755264376585,0.4264547224477737,False,False,False,False,80,True,False,0.385,GOOD,4.3,3.4566,3.7667,3.3183,2.9782,2.8,0.717,-0.09545,1,good_not_drone,1,GOOD_not_drone,2025-07-09 GraSi NMC811 LP57 DFEC 2_4_5_2025-07-09 18-04-26_good_labeled_3class.xlsx
44,141.01,140.75,0.0036533,0.0036466,0.0141729,0.0125855,0.998166041660964,0.4281817286943124,False,False,False,False,80,True,False,0.385,GOOD,4.3,3.4574,3.7657,3.316,2.9728,2.8,0.702,-0.1008500000000003,1,good_not_drone,1,GOOD_not_drone,2025-07-09 GraSi NMC811 LP57 DFEC 2_4_5_2025-07-09 18-04-26_good_labeled_3class.xlsx
45,140.74,140.13,0.0036462,0.0036304,0.0141421,0.0125281,0.995666721518293,0.4276989704671252,False,False,False,False,80,True,False,0.385,GOOD,4.3,3.4557,3.7651,3.3127,2.9645,2.8,0.686,-0.1091500000000001,1,good_not_drone,1,GOOD_not_drone,2025-07-09 GraSi NMC811 LP57 DFEC 2_4_5_2025-07-09 18-04-26_good_labeled_3class.xlsx
4,178.67,173.46,0.004629,0.0044941,0.0178765,0.0158175,0.9708576366385828,0.3422346056762473,False,False,False,False,100,False,False,0.385,GOOD,4.3,3.6554,3.8721,3.5245,3.2517,2.8,1.519,0.1780499999999998,2,good_drone,2,GOOD_drone,2025-07-09 GraSi NMC811 XFC 2_6_3_2025-07-09 18-06-22_good_labeled_3class.xlsx
5,173.73,171.25,0.004501,0.0044368,0.0173522,0.0155898,0.9857365029993336,0.3414390883846554,False,False,False,False,100,False,False,0.385,GOOD,4.3,3.613,3.8656,3.5139,3.2346,2.8,1.464,0.1609499999999997,2,good_drone,2,GOOD_drone,2025-07-09 GraSi NMC811 XFC 2_6_3_2025-07-09 18-06-22_good_labeled_3class.xlsx
6,172.67,171.33,0.0044735,0.0044388,0.0172447,0.0156056,0.99224321001453,0.3391314057262242,False,False,False,False,100,False,False,0.385,GOOD,4.3,3.625,3.8702,3.5152,3.234,2.8,1.465,0.1603499999999998,2,good_drone,2,GOOD_drone,2025-07-09 GraSi NMC811 XFC 2_6_3_2025-07-09 18-06-22_good_labeled_3class.xlsx
7,172.19,170.38,0.004461,0.0044142,0.0171938,0.0155207,0.98950907868191,0.3381634717595539,False,False,False,False,100,False,False,0.385,GOOD,4.3,3.6262,3.8709,3.5121,3.2308,2.8,1.442,0.1571499999999997,2,good_drone,2,GOOD_drone,2025-07-09 GraSi NMC811 XFC 2_6_3_2025-07-09 18-06-22_good_labeled_3class.xlsx
8,171.11,169.55,0.0044332,0.0043926,0.0170839,0.0154404,0.9908418298294686,0.3385336103045251,False,False,False,False,100,False,False,0.385,GOOD,4.3,3.6129,3.8698,3.5085,3.2239,2.8,1.421,0.1502499999999998,2,good_drone,2,GOOD_drone,2025-07-09 GraSi NMC811 XFC 2_6_3_2025-07-09 18-06-22_good_labeled_3class.xlsx
9,170.33,168.67,0.0044129,0.0043698,0.0170092,0.0153598,0.9902331799950146,0.3394375498126236,False,False,False,False,100,False,False,0.385,GOOD,4.3,3.6108,3.8717,3.5051,3.2148,2.8,1.399,0.1411499999999997,2,good_drone,2,GOOD_drone,2025-07-09 GraSi NMC811 XFC 2_6_3_2025-07-09 18-06-22_good_labeled_3class.xlsx
10,168.4,167.09,0.004363,0.0043291,0.0168257,0.0151959,0.9922301168920468,0.3462766574554781,False,False,False,False,100,False,False,0.385,GOOD,4.3,3.5838,3.8622,3.4957,3.2022,2.8,1.36,0.1285499999999997,2,good_drone,2,GOOD_drone,2025-07-09 GraSi NMC811 XFC 2_6_3_2025-07-09 18-06-22_good_labeled_3class.xlsx
11,167.47,166.13,0.0043389,0.004304,0.0167343,0.0151059,0.9919564866671275,0.3470718947104356,False,False,False,False,100,False,False,0.385,GOOD,4.3,3.5721,3.8597,3.4918,3.197,2.8,1.335,0.1233499999999998,2,good_drone,2,GOOD_drone,2025-07-09 GraSi NMC811 XFC 2_6_3_2025-07-09 18-06-22_good_labeled_3class.xlsx
12,166.59,165.57,0.004316,0.0042897,0.0166453,0.0150494,0.9939063948100092,0.3483856944613946,False,False,False,False,100,False,False,0.385,GOOD,4.3,3.5593,3.8578,3.4885,3.1902,2.8,1.322,0.1165499999999997,2,good_drone,2,GOOD_drone,2025-07-09 GraSi NMC811 XFC 2_6_3_2025-07-09 18-06-22_good_labeled_3class.xlsx
13,166.35,165.51,0.0043099,0.0042881,0.0166219,0.0150516,0.99494187800181,0.3465927571554492,False,False,False,False,100,False,False,0.385,GOOD,4.3,3.5572,3.8603,3.4896,3.1949,2.8,1.32,0.1212499999999999,2,good_drone,2,GOOD_drone,2025-07-09 GraSi NMC811 XFC 2_6_3_2025-07-09 18-06-22_good_labeled_3class.xlsx
14,166.8,165.81,0.0043213,0.0042959,0.0166604,0.0150915,0.9941221391710828,0.3424131119080762,False,False,False,False,100,False,False,0.385,GOOD,4.3,3.5627,3.8657,3.4939,3.2012,2.8,1.328,0.1275499999999998,2,good_drone,2,GOOD_drone,2025-07-09 GraSi NMC811 XFC 2_6_3_2025-07-09 18-06-22_good_labeled_3class.xlsx
15,166.48,165.03,0.0043131,0.0042755,0.016624,0.0150233,0.9912823723076208,0.3404930785269298,False,False,False,False,100,False,False,0.385,GOOD,4.3,3.5576,3.865,3.4923,3.1984,2.8,1.308,0.1247499999999997,2,good_drone,2,GOOD_drone,2025-07-09 GraSi NMC811 XFC 2_6_3_2025-07-09 18-06-22_good_labeled_3class.xlsx
16,164.69,163.48,0.0042667,0.0042355,0.0164579,0.0148594,0.99268755712846,0.3489912752837872,False,False,False,False,100,False,False,0.385,GOOD,4.3,3.5281,3.8562,3.4814,3.1814,2.8,1.269,0.1077499999999998,2,good_drone,2,GOOD_drone,2025-07-09 GraSi NMC811 XFC 2_6_3_2025-07-09 18-06-22_good_labeled_3class.xlsx
17,163.94,163.07,0.0042474,0.0042249,0.0163869,0.0148161,0.9947026416160476,0.3512491935662401,False,False,False,False,100,False,False,0.385,GOOD,4.3,3.5185,3.8544,3.4784,3.1755,2.8,1.259,0.1018499999999998,2,good_drone,2,GOOD_drone,2025-07-09 GraSi NMC811 XFC 2_6_3_2025-07-09 18-06-22_good_labeled_3class.xlsx
18,163.82,163.04,0.0042443,0.0042239,0.0163738,0.0148184,0.9951935537073252,0.3496058641759983,False,False,False,False,100,False,False,0.385,GOOD,4.3,3.5193,3.8575,3.4801,3.1805,2.8,1.258,0.1068499999999997,2,good_drone,2,GOOD_drone,2025-07-09 GraSi NMC811 XFC 2_6_3_2025-07-09 18-06-22_good_labeled_3class.xlsx
19,163.91,162.99,0.0042466,0.0042227,0.0163753,0.0148203,0.9943719681627656,0.3464227366982584,False,False,False,False,100,False,False,0.385,GOOD,4.3,3.5067,3.8586,3.4809,3.1822,2.8,1.257,0.1085499999999997,2,good_drone,2,GOOD_drone,2025-07-09 GraSi NMC811 XFC 2_6_3_2025-07-09 18-06-22_good_labeled_3class.xlsx
20,163.46,162.05,0.0042349,0.0041985,0.0163273,0.0147244,0.991404755720324,0.3483536663266515,False,False,False,False,100,False,False,0.385,GOOD,4.3,3.4607,3.8547,3.4769,3.1731,2.8,1.234,0.0994499999999996,2,good_drone,2,GOOD_drone,2025-07-09 GraSi NMC811 XFC 2_6_3_2025-07-09 18-06-22_good_labeled_3class.xlsx
21,162.52,161.48,0.0042105,0.0041837,0.0162436,0.014666,0.9936349602185016,0.3523696344874754,False,False,False,False,100,False,False,0.385,GOOD,4.3,3.444,3.8529,3.4736,3.1682,2.8,1.219,0.0945499999999999,2,good_drone,2,GOOD_drone,2025-07-09 GraSi NMC811 XFC 2_6_3_2025-07-09 18-06-22_good_labeled_3class.xlsx
22,162.12,161.13,0.0042002,0.0041746,0.0162061,0.0146319,0.9939050521403742,0.3534289909193977,False,False,False,False,100,False,False,0.385,GOOD,4.3,3.4306,3.8526,3.472,3.1651,2.8,1.211,0.0914499999999995,2,good_drone,2,GOOD_drone,2025-07-09 GraSi NMC811 XFC 2_6_3_2025-07-09 18-06-22_good_labeled_3class.xlsx
23,161.68,160.73,0.0041889,0.0041643,0.0161639,0.0145968,0.994127336532264,0.3535227661248848,False,False,False,False,100,False,False,0.385,GOOD,4.3,3.4223,3.8523,3.471,3.165,2.8,1.201,0.0913499999999998,2,good_drone,2,GOOD_drone,2025-07-09 GraSi NMC811 XFC 2_6_3_2025-07-09 18-06-22_good_labeled_3class.xlsx
24,161.49,160.55,0.0041838,0.0041594,0.016146,0.0145793,0.9941679812610544,0.3540261156515334,False,False,False,False,100,False,False,0.385,GOOD,4.3,3.4153,3.8535,3.4706,3.1647,2.8,1.196,0.0910499999999996,2,good_drone,2,GOOD_drone,2025-07-09 GraSi NMC811 XFC 2_6_3_2025-07-09 18-06-22_good_labeled_3class.xlsx
25,161.37,160.4,0.0041808,0.0041558,0.0161294,0.0145674,0.9940202831993876,0.3526518975494977,False,False,False,False,100,False,False,0.385,GOOD,4.3,3.4162,3.8523,3.4701,3.1615,2.8,1.192,0.0878499999999999,2,good_drone,2,GOOD_drone,2025-07-09 GraSi NMC811 XFC 2_6_3_2025-07-09 18-06-22_good_labeled_3class.xlsx
26,161.14,159.97,0.0041747,0.0041445,0.0161083,0.0145338,0.9927659472536948,0.3517847045835909,False,False,False,False,100,False,False,0.385,GOOD,4.3,3.4205,3.855,3.4696,3.1618,2.8,1.182,0.0881499999999997,2,good_drone,2,GOOD_drone,2025-07-09 GraSi NMC811 XFC 2_6_3_2025-07-09 18-06-22_good_labeled_3class.xlsx
27,160.54,159.34,0.0041592,0.0041281,0.016053,0.0144717,0.992522600500096,0.3539801133276916,False,False,False,False,100,False,False,0.385,GOOD,4.3,3.4166,3.8548,3.4657,3.153,2.8,1.166,0.0793499999999998,2,good_drone,2,GOOD_drone,2025-07-09 GraSi NMC811 XFC 2_6_3_2025-07-09 18-06-22_good_labeled_3class.xlsx
28,159.34,158.27,0.0041283,0.0041004,0.0159354,0.0143633,0.9932417702201874,0.3571370854469746,False,False,False,False,100,False,False,0.385,GOOD,4.3,3.3855,3.8486,3.4595,3.1455,2.8,1.139,0.0718499999999999,2,good_drone,2,GOOD_drone,2025-07-09 GraSi NMC811 XFC 2_6_3_2025-07-09 18-06-22_good_labeled_3class.xlsx
29,159.33,158.44,0.0041279,0.0041048,0.0159367,0.0143856,0.9944039342038324,0.3561482114174175,False,False,False,False,100,False,False,0.385,GOOD,4.3,3.3913,3.8512,3.4616,3.1513,2.8,1.143,0.0776499999999997,2,good_drone,2,GOOD_drone,2025-07-09 GraSi NMC811 XFC 2_6_3_2025-07-09 18-06-22_good_labeled_3class.xlsx
30,159.56,158.28,0.0041338,0.0041008,0.0159601,0.0143789,0.9920170303352848,0.3545139986963957,False,False,False,False,100,False,False,0.385,GOOD,4.3,3.4073,3.854,3.4626,3.1503,2.8,1.139,0.0766499999999998,2,good_drone,2,GOOD_drone,2025-07-09 GraSi NMC811 XFC 2_6_3_2025-07-09 18-06-22_good_labeled_3class.xlsx
31,158.83,157.74,0.0041149,0.0040868,0.0158883,0.0143245,0.9931711584728669,0.356098002633956,False,False,False,False,100,False,False,0.385,GOOD,4.3,3.3978,3.8509,3.4602,3.1463,2.8,1.126,0.0726499999999998,2,good_drone,2,GOOD_drone,2025-07-09 GraSi NMC811 XFC 2_6_3_2025-07-09 18-06-22_good_labeled_3class.xlsx
32,158.7,157.65,0.0041115,0.0040844,0.0158764,0.0143236,0.9934087316064698,0.3545574347460962,False,False,False,False,100,False,False,0.385,GOOD,4.3,3.4098,3.8536,3.4611,3.1492,2.8,1.124,0.0755499999999997,2,good_drone,2,GOOD_drone,2025-07-09 GraSi NMC811 XFC 2_6_3_2025-07-09 18-06-22_good_labeled_3class.xlsx
33,158.6,157.39,0.0041091,0.0040777,0.0158665,0.0143017,0.9923584239857876,0.3540120494814474,False,False,False,False,100,False,False,0.385,GOOD,4.3,3.4159,3.8552,3.4601,3.1447,2.8,1.117,0.0710499999999996,2,good_drone,2,GOOD_drone,2025-07-09 GraSi NMC811 XFC 2_6_3_2025-07-09 18-06-22_good_labeled_3class.xlsx
34,158.28,157.22,0.0041007,0.0040733,0.0158369,0.0142904,0.9933182139634698,0.3536889555687219,False,False,False,False,100,False,False,0.385,GOOD,4.3,3.4269,3.856,3.4599,3.1433,2.8,1.113,0.0696499999999997,2,good_drone,2,GOOD_drone,2025-07-09 GraSi NMC811 XFC 2_6_3_2025-07-09 18-06-22_good_labeled_3class.xlsx
35,157.8,156.55,0.0040883,0.0040558,0.0157905,0.0142245,0.9920504855318838,0.3551637634477069,False,False,False,False,100,False,False,0.385,GOOD,4.3,3.4116,3.8532,3.457,3.1395,2.8,1.096,0.0658499999999997,2,good_drone,2,GOOD_drone,2025-07-09 GraSi NMC811 XFC 2_6_3_2025-07-09 18-06-22_good_labeled_3class.xlsx
36,157.37,156.4,0.0040772,0.0040519,0.0157556,0.0142113,0.993794761110566,0.3570010953265474,False,False,False,False,100,False,False,0.385,GOOD,4.3,3.4405,3.8533,3.4552,3.1349,2.8,1.092,0.0612499999999998,2,good_drone,2,GOOD_drone,2025-07-09 GraSi NMC811 XFC 2_6_3_2025-07-09 18-06-22_good_labeled_3class.xlsx
37,157.16,156.03,0.0040716,0.0040423,0.0157312,0.0141795,0.9928038117693292,0.3558606050282442,False,False,False,False,100,False,False,0.385,GOOD,4.3,3.4587,3.8533,3.454,3.134,2.8,1.083,0.0603499999999996,2,good_drone,2,GOOD_drone,2025-07-09 GraSi NMC811 XFC 2_6_3_2025-07-09 18-06-22_good_labeled_3class.xlsx
38,156.75,155.52,0.0040611,0.0040292,0.0156895,0.0141298,0.9921449853487972,0.3565121482254425,False,False,False,False,100,False,False,0.385,GOOD,4.3,3.4568,3.8517,3.451,3.1286,2.8,1.07,0.0549499999999998,2,good_drone,2,GOOD_drone,2025-07-09 GraSi NMC811 XFC 2_6_3_2025-07-09 18-06-22_good_labeled_3class.xlsx
39,156.21,154.84,0.0040471,0.0040117,0.015639,0.0140638,0.9912529959724248,0.3585526345471375,False,False,False,False,100,False,False,0.385,GOOD,4.3,3.4467,3.8505,3.447,3.1231,2.8,1.053,0.0494499999999997,2,good_drone,2,GOOD_drone,2025-07-09 GraSi NMC811 XFC 2_6_3_2025-07-09 18-06-22_good_labeled_3class.xlsx
40,155.65,154.46,0.0040326,0.0040019,0.0155848,0.0140297,0.992387045578535,0.3589429091012648,False,False,False,False,100,False,False,0.385,GOOD,4.3,3.4688,3.8507,3.4443,3.1193,2.8,1.044,0.0456499999999997,2,good_drone,2,GOOD_drone,2025-07-09 GraSi NMC811 XFC 2_6_3_2025-07-09 18-06-22_good_labeled_3class.xlsx
41,155.11,153.93,0.0040186,0.0039881,0.0155308,0.0139772,0.9924102921415416,0.3600024485824971,False,False,False,False,100,False,False,0.385,GOOD,4.3,3.4463,3.8493,3.4416,3.1158,2.8,1.031,0.0421499999999999,2,good_drone,2,GOOD_drone,2025-07-09 GraSi NMC811 XFC 2_6_3_2025-07-09 18-06-22_good_labeled_3class.xlsx
4,181.13,175.7,0.0046927,0.004552,0.0181024,0.016058,0.9700172608519616,0.3298858661789432,False,False,False,False,100,False,False,0.385,GOOD,4.3,3.7428,3.8846,3.5318,3.2822,2.8,1.572,0.2085499999999998,2,good_drone,1,GOOD_not_drone,2025-07-17 GraSi NMC811 XFC 15 1_3_5_2025-07-17 18-38-33_bad_labeled_3class.xlsx
5,175.14,173.74,0.0045376,0.0045013,0.0174871,0.0158365,0.9920001763046544,0.3356155517421899,False,False,False,False,100,False,False,0.385,GOOD,4.3,3.7235,3.8758,3.5163,3.2462,2.8,1.523,0.1725499999999998,2,good_drone,1,GOOD_not_drone,2025-07-17 GraSi NMC811 XFC 15 1_3_5_2025-07-17 18-38-33_bad_labeled_3class.xlsx
6,170.33,169.26,0.004413,0.0043851,0.0170176,0.0153538,0.9936777702243372,0.3548860510751592,False,False,False,False,100,False,False,0.385,GOOD,4.3,3.6886,3.845,3.4895,3.2001,2.8,1.412,0.1264499999999997,2,good_drone,1,GOOD_not_drone,2025-07-17 GraSi NMC811 XFC 15 1_3_5_2025-07-17 18-38-33_bad_labeled_3class.xlsx
7,163.23,161.36,0.0042291,0.0041806,0.0163163,0.0145191,0.9885318389255396,0.3851318096590872,False,False,False,False,80,True,False,0.385,GOOD,4.3,3.6255,3.7919,3.4407,3.1075,2.8,1.215,0.0338499999999997,2,good_drone,1,GOOD_not_drone,2025-07-17 GraSi NMC811 XFC 15 1_3_5_2025-07-17 18-38-33_bad_labeled_3class.xlsx
8,152.98,149.65,0.0039635,0.0038773,0.0153098,0.0133045,0.978251545351331,0.4313144479456854,False,False,False,False,80,True,False,0.385,GOOD,4.3,3.5341,3.7267,3.3573,2.9611,2.8,0.922,-0.1125500000000001,1,good_not_drone,1,GOOD_not_drone,2025-07-17 GraSi NMC811 XFC 15 1_3_5_2025-07-17 18-38-33_bad_labeled_3class.xlsx
9,171.91,155.35,0.0044539,0.0040247,0.017528,0.0138591,0.9036350165023912,0.4919160606390318,False,False,False,False,70,True,True,0.385,GOOD,4.3003,3.4685,3.749,3.3927,2.9865,2.8,1.064,-0.0871500000000002,1,good_not_drone,1,GOOD_not_drone,2025-07-17 GraSi NMC811 XFC 15 1_3_5_2025-07-17 18-38-33_bad_labeled_3class.xlsx
10,168.59,152.43,0.0043678,0.0039491,0.017259,0.0135835,0.9041393836714134,0.5117727134752035,False,False,False,False,70,True,True,0.385,GOOD,4.3001,3.4155,3.7368,3.3785,2.9615,2.8,0.991,-0.1121500000000002,1,good_not_drone,1,GOOD_not_drone,2025-07-17 GraSi NMC811 XFC 15 1_3_5_2025-07-17 18-38-33_bad_labeled_3class.xlsx
11,132.49,130.34,0.0034325,0.0033768,0.0133287,0.0114554,0.9837727603787328,0.4907048066986546,False,False,False,False,80,True,False,0.385,GOOD,4.3,3.3712,3.6524,3.2255,2.7999,2.8,0.563,-0.2737500000000002,1,good_not_drone,1,GOOD_not_drone,2025-07-17 GraSi NMC811 XFC 15 1_3_5_2025-07-17 18-38-33_bad_labeled_3class.xlsx
12,130.1,125.21,0.0033706,0.0032439,0.0132072,0.0109686,0.962410253367353,0.5370525288305141,False,False,False,False,80,True,False,0.385,GOOD,4.3001,3.2883,3.6104,3.186,2.8,2.8,0.529,-0.2736500000000004,1,good_not_drone,1,GOOD_not_drone,2025-07-17 GraSi NMC811 XFC 15 1_3_5_2025-07-17 18-38-33_bad_labeled_3class.xlsx
13,115.45,114.37,0.0029911,0.0029631,0.0116606,0.0099603,0.990638895389656,0.5369862318452379,False,True,False,True,100,True,False,0.385,BAD,,,,,,,,,0,bad,1,GOOD_not_drone,2025-07-17 GraSi NMC811 XFC 15 1_3_5_2025-07-17 18-38-33_bad_labeled_3class.xlsx
14,171.49,139.17,0.0044429,0.0036057,0.0178509,0.0122926,0.8115645186702379,0.6086355121975071,False,False,False,False,70,True,True,0.385,GOOD,4.3002,3.2638,3.6566,3.3046,2.8,2.8,0.743,-0.2736500000000004,1,good_not_drone,1,GOOD_not_drone,2025-07-17 GraSi NMC811 XFC 15 1_3_5_2025-07-17 18-38-33_bad_labeled_3class.xlsx
15,151.65,128.79,0.003929,0.0033366,0.0157273,0.0113144,0.8492237210486128,0.6118792267721176,False,False,False,False,70,True,True,0.385,GOOD,4.3,3.2084,3.6042,3.2209,2.8,2.8,0.617,-0.2736500000000004,1,good_not_drone,1,GOOD_not_drone,2025-07-17 GraSi NMC811 XFC 15 1_3_5_2025-07-17 18-38-33_bad_labeled_3class.xlsx
16,156.45,123.08,0.0040533,0.0031888,0.0162851,0.0107568,0.7867169960279278,0.6444320597134996,False,False,False,False,70,True,True,0.385,GOOD,4.3001,3.1114,3.5567,3.1747,2.7997,2.8,0.548,-0.2739500000000001,1,good_not_drone,1,GOOD_not_drone,2025-07-17 GraSi NMC811 XFC 15 1_3_5_2025-07-17 18-38-33_bad_labeled_3class.xlsx
17,151.36,116.34,0.0039213,0.0030142,0.015778,0.0101121,0.768673654145309,0.6688451048718345,False,True,False,True,100,True,False,0.385,BAD,,,,,,,,,0,bad,1,GOOD_not_drone,2025-07-17 GraSi NMC811 XFC 15 1_3_5_2025-07-17 18-38-33_bad_labeled_3class.xlsx
4,181.41,176.14,0.0047,0.0045633,0.0180881,0.0161252,0.9709148936170212,0.3148611064874198,False,False,False,False,100,False,False,0.385,GOOD,4.3,3.6952,3.8915,3.5421,3.2992,2.8,1.584,0.2255499999999997,2,good_drone,1,GOOD_not_drone,2025-07-17 GraSi NMC811 XFC 15 2_3_6_2025-07-17 18-38-51_bad_labeled_3class.xlsx
5,170.56,166.86,0.0044188,0.004323,0.0170086,0.0152019,0.9783199058567936,0.3326282560156972,False,False,False,False,100,False,False,0.385,GOOD,4.3,3.6744,3.865,3.4951,3.2215,2.8,1.352,0.1478499999999996,2,good_drone,1,GOOD_not_drone,2025-07-17 GraSi NMC811 XFC 15 2_3_6_2025-07-17 18-38-51_bad_labeled_3class.xlsx
6,184.21,168.62,0.0047726,0.0043686,0.018635,0.0154198,0.9153501236223442,0.374891167353931,False,False,False,False,90,False,True,0.385,GOOD,4.2846,3.6615,3.8746,3.5202,3.2461,2.8,1.397,0.17245,1,good_not_drone,1,GOOD_not_drone,2025-07-17 GraSi NMC811 XFC 15 2_3_6_2025-07-17 18-38-51_bad_labeled_3class.xlsx
7,190.68,164.5,0.0049401,0.0042618,0.0194538,0.0150343,0.8626950871439848,0.4102486475859148,True,False,False,True,100,True,False,0.385,BAD,,,,,,,,,0,bad,1,GOOD_not_drone,2025-07-17 GraSi NMC811 XFC 15 2_3_6_2025-07-17 18-38-51_bad_labeled_3class.xlsx
8,184.31,157.31,0.004775,0.0040755,0.018883,0.0143326,0.8535078534031414,0.4377840254720948,False,False,False,False,70,True,True,0.385,GOOD,4.3003,3.594,3.8395,3.4737,3.1412,2.8,1.113,0.0675499999999997,1,good_not_drone,1,GOOD_not_drone,2025-07-17 GraSi NMC811 XFC 15 2_3_6_2025-07-17 18-38-51_bad_labeled_3class.xlsx
9,158.25,142.75,0.0040999,0.0036983,0.016114,0.0129014,0.9020463913753992,0.4418720900476392,False,False,False,False,70,True,True,0.385,GOOD,4.3002,3.555,3.7933,3.3866,2.9418,2.8,0.75,-0.13185,1,good_not_drone,1,GOOD_not_drone,2025-07-17 GraSi NMC811 XFC 15 2_3_6_2025-07-17 18-38-51_bad_labeled_3class.xlsx
10,135.45,131.34,0.0035093,0.0034028,0.0137123,0.0117896,0.9696520673638618,0.4427412846225112,False,False,False,False,80,True,False,0.385,GOOD,4.3,3.4847,3.7386,3.302,2.8,2.7999,0.57,-0.2736500000000004,1,good_not_drone,1,GOOD_not_drone,2025-07-17 GraSi NMC811 XFC 15 2_3_6_2025-07-17 18-38-51_bad_labeled_3class.xlsx
11,129.97,127.19,0.0033673,0.0032951,0.0131412,0.0113901,0.9785584889971192,0.445914483812007,False,False,False,False,80,True,False,0.385,GOOD,4.3,3.403,3.7144,3.2655,2.7999,2.8,0.56,-0.2737500000000002,1,good_not_drone,1,GOOD_not_drone,2025-07-17 GraSi NMC811 XFC 15 2_3_6_2025-07-17 18-38-51_bad_labeled_3class.xlsx
12,144.37,134.65,0.0037403,0.0034886,0.0147727,0.0120887,0.932705932679197,0.4844020328183141,False,False,False,False,70,True,True,0.385,GOOD,4.3002,3.4197,3.7528,3.3322,2.8,2.8,0.606,-0.2736500000000004,1,good_not_drone,1,GOOD_not_drone,2025-07-17 GraSi NMC811 XFC 15 2_3_6_2025-07-17 18-38-51_bad_labeled_3class.xlsx
13,154.7,138.53,0.0040079,0.0035889,0.015931,0.0124592,0.8954564734649068,0.5033066061382128,False,False,False,False,70,True,True,0.385,GOOD,4.3003,3.4093,3.7725,3.3645,2.7999,2.8,0.649,-0.2737500000000002,1,good_not_drone,1,GOOD_not_drone,2025-07-17 GraSi NMC811 XFC 15 2_3_6_2025-07-17 18-38-51_bad_labeled_3class.xlsx
14,138.77,131.39,0.0035951,0.0034042,0.0142078,0.0117721,0.946899947150288,0.4938796395986897,False,False,False,False,70,True,True,0.385,GOOD,4.3002,3.3345,3.7329,3.3029,2.7998,2.8,0.622,-0.2738500000000004,1,good_not_drone,1,GOOD_not_drone,2025-07-17 GraSi NMC811 XFC 15 2_3_6_2025-07-17 18-38-51_bad_labeled_3class.xlsx
15,147.5,135.19,0.0038216,0.0035025,0.015212,0.0121265,0.9165009420138162,0.5182904582196062,False,False,False,False,70,True,True,0.385,GOOD,4.3,3.324,3.7456,3.3358,2.8,2.8,0.663,-0.2736500000000004,1,good_not_drone,1,GOOD_not_drone,2025-07-17 GraSi NMC811 XFC 15 2_3_6_2025-07-17 18-38-51_bad_labeled_3class.xlsx
16,144.14,132.79,0.0037343,0.0034402,0.0148589,0.0118856,0.921243606566157,0.5241168029782775,False,False,False,False,70,True,True,0.385,GOOD,4.3002,3.2605,3.7267,3.3136,2.7998,2.8,0.662,-0.2738500000000004,1,good_not_drone,1,GOOD_not_drone,2025-07-17 GraSi NMC811 XFC 15 2_3_6_2025-07-17 18-38-51_bad_labeled_3class.xlsx
17,143.74,130.6,0.0037239,0.0033837,0.0148327,0.0116702,0.9086441633771046,0.5341626864448914,False,False,False,False,70,True,True,0.385,GOOD,4.3001,3.2051,3.7109,3.2937,2.7999,2.7999,0.658,-0.2737500000000002,1,good_not_drone,1,GOOD_not_drone,2025-07-17 GraSi NMC811 XFC 15 2_3_6_2025-07-17 18-38-51_bad_labeled_3class.xlsx
4,180.8,176.06,0.0046842,0.0045614,0.0180719,0.0161547,0.9737842107510354,0.316444705193939,False,False,False,False,100,False,False,0.385,GOOD,4.3,3.7578,3.9068,3.5443,3.3144,2.8,1.583,0.2407499999999998,2,good_drone,2,GOOD_drone,2025-07-17 GraSi NMC811 XFC 2 4_4_4_2025-07-17 18-40-38_good_labeled_3class.xlsx
5,176.87,173.95,0.0045824,0.0045068,0.0176138,0.0159654,0.983502094972067,0.301280110148884,False,False,False,False,100,False,False,0.385,GOOD,4.3,3.7277,3.9032,3.5401,3.2993,2.8,1.53,0.2256499999999999,2,good_drone,2,GOOD_drone,2025-07-17 GraSi NMC811 XFC 2 4_4_4_2025-07-17 18-40-38_good_labeled_3class.xlsx
6,173.5,170.96,0.004495,0.0044293,0.0172805,0.0156942,0.9853837597330368,0.3011139593314391,False,False,False,False,100,False,False,0.385,GOOD,4.3,3.7117,3.8978,3.5323,3.2892,2.8,1.456,0.2155499999999999,2,good_drone,2,GOOD_drone,2025-07-17 GraSi NMC811 XFC 2 4_4_4_2025-07-17 18-40-38_good_labeled_3class.xlsx
7,170.22,167.73,0.0044101,0.0043456,0.0169693,0.0153865,0.9853744813042788,0.3071187374808306,False,False,False,False,100,False,False,0.385,GOOD,4.3,3.6925,3.8879,3.5193,3.269,2.8,1.375,0.1953499999999999,2,good_drone,2,GOOD_drone,2025-07-17 GraSi NMC811 XFC 2 4_4_4_2025-07-17 18-40-38_good_labeled_3class.xlsx
8,168.09,166.31,0.0043548,0.0043087,0.0167755,0.0152561,0.9894139799761184,0.3114197370643987,False,False,False,False,100,False,False,0.385,GOOD,4.3,3.6853,3.8862,3.5141,3.2606,2.8,1.339,0.1869499999999999,2,good_drone,2,GOOD_drone,2025-07-17 GraSi NMC811 XFC 2 4_4_4_2025-07-17 18-40-38_good_labeled_3class.xlsx
9,166.82,165.55,0.0043219,0.0042891,0.0166556,0.0151989,0.9924107452740693,0.3101574710281376,False,False,False,False,100,False,False,0.385,GOOD,4.3,3.6884,3.8887,3.5144,3.2619,2.8,1.32,0.1882499999999996,2,good_drone,2,GOOD_drone,2025-07-17 GraSi NMC811 XFC 2 4_4_4_2025-07-17 18-40-38_good_labeled_3class.xlsx
10,165.92,164.73,0.0042988,0.0042678,0.016567,0.0151301,0.9927886852144784,0.3086906949595258,False,False,False,False,100,False,False,0.385,GOOD,4.3,3.6929,3.8908,3.5129,3.2594,2.8,1.3,0.1857499999999996,2,good_drone,2,GOOD_drone,2025-07-17 GraSi NMC811 XFC 2 4_4_4_2025-07-17 18-40-38_good_labeled_3class.xlsx
11,165.11,163.8,0.0042776,0.0042436,0.0164927,0.0150484,0.992051617729568,0.309456526470083,False,False,False,False,100,False,False,0.385,GOOD,4.3,3.6947,3.8904,3.5107,3.2547,2.8,1.277,0.1810499999999999,2,good_drone,2,GOOD_drone,2025-07-17 GraSi NMC811 XFC 2 4_4_4_2025-07-17 18-40-38_good_labeled_3class.xlsx
12,164.44,163.94,0.0042603,0.0042474,0.0164399,0.0150742,0.996972044222238,0.3098179379877504,False,False,False,False,100,False,False,0.385,GOOD,4.3,3.7014,3.8938,3.5148,3.2623,2.8,1.28,0.18865,2,good_drone,2,GOOD_drone,2025-07-17 GraSi NMC811 XFC 2 4_4_4_2025-07-17 18-40-38_good_labeled_3class.xlsx
13,164.01,163.2,0.0042493,0.0042283,0.0163908,0.0150032,0.9950580095545148,0.3090123271778595,False,False,False,False,100,False,False,0.385,GOOD,4.3,3.6988,3.8924,3.5112,3.2554,2.8,1.262,0.1817499999999996,2,good_drone,2,GOOD_drone,2025-07-17 GraSi NMC811 XFC 2 4_4_4_2025-07-17 18-40-38_good_labeled_3class.xlsx
14,163.08,162.32,0.004225,0.0042055,0.0163012,0.0149175,0.9953846153846156,0.3111315401991894,False,False,False,False,100,False,False,0.385,GOOD,4.3,3.6929,3.8905,3.5069,3.2486,2.8,1.24,0.1749499999999999,2,good_drone,2,GOOD_drone,2025-07-17 GraSi NMC811 XFC 2 4_4_4_2025-07-17 18-40-38_good_labeled_3class.xlsx
15,162.52,161.93,0.0042106,0.0041954,0.0162504,0.0148829,0.9963900631738944,0.3119695577539821,False,False,False,False,100,False,False,0.385,GOOD,4.3,3.6928,3.8902,3.5059,3.2468,2.8,1.23,0.1731499999999997,2,good_drone,2,GOOD_drone,2025-07-17 GraSi NMC811 XFC 2 4_4_4_2025-07-17 18-40-38_good_labeled_3class.xlsx
4,173.91,169.18,0.0045056,0.004383,0.0175223,0.0154292,0.9727894176136362,0.3687675136325392,False,False,False,False,100,False,False,0.385,GOOD,4.3,3.7138,3.8656,3.5048,3.2489,2.8,1.412,0.1752499999999997,2,good_drone,1,GOOD_not_drone,2025-07-17 GraSi NMC811 XFC 4 4_4_8_2025-07-17 18-41-54_bad_labeled_3class.xlsx
5,167.98,165.02,0.004352,0.0042754,0.0167953,0.0150299,0.9823988970588236,0.3437770023324269,False,False,False,False,100,False,False,0.385,GOOD,4.3,3.7032,3.8637,3.4808,3.2114,2.8,1.308,0.1377499999999996,2,good_drone,1,GOOD_not_drone,2025-07-17 GraSi NMC811 XFC 4 4_4_8_2025-07-17 18-41-54_bad_labeled_3class.xlsx
6,162.65,160.87,0.0042139,0.0041678,0.0162911,0.0146263,0.9890600156624506,0.3566811318101992,False,False,False,False,100,False,False,0.385,GOOD,4.3,3.6992,3.8547,3.4577,3.1835,2.8,1.205,0.1098499999999998,2,good_drone,1,GOOD_not_drone,2025-07-17 GraSi NMC811 XFC 4 4_4_8_2025-07-17 18-41-54_bad_labeled_3class.xlsx
7,160.18,158.2,0.0041498,0.0040987,0.016059,0.0143725,0.9876861535495688,0.3632253982610396,False,False,False,False,100,False,False,0.385,GOOD,4.3,3.6945,3.8504,3.4448,3.1636,2.8,1.139,0.0899499999999999,2,good_drone,1,GOOD_not_drone,2025-07-17 GraSi NMC811 XFC 4 4_4_8_2025-07-17 18-41-54_bad_labeled_3class.xlsx
8,158.56,156.0,0.0041081,0.0040418,0.0159393,0.0141628,0.9838611523575376,0.3758865024920826,False,False,False,False,100,False,False,0.385,GOOD,4.3,3.6856,3.8462,3.4335,3.1454,2.8,1.083,0.0717499999999997,2,good_drone,1,GOOD_not_drone,2025-07-17 GraSi NMC811 XFC 4 4_4_8_2025-07-17 18-41-54_bad_labeled_3class.xlsx
9,164.73,157.24,0.0042679,0.0040739,0.0166527,0.0142949,0.9545443895124066,0.3929505769000845,False,False,False,False,80,True,False,0.385,GOOD,4.3001,3.6822,3.8519,3.4436,3.156,2.8,1.114,0.0823499999999999,1,good_not_drone,1,GOOD_not_drone,2025-07-17 GraSi NMC811 XFC 4 4_4_8_2025-07-17 18-41-54_bad_labeled_3class.xlsx
10,153.8,151.28,0.0039848,0.0039193,0.0154747,0.013713,0.9835625376430436,0.3845929633518241,False,False,False,False,100,False,False,0.385,GOOD,4.3001,3.6768,3.8356,3.4106,3.1194,2.8,0.965,0.0457499999999999,2,good_drone,1,GOOD_not_drone,2025-07-17 GraSi NMC811 XFC 4 4_4_8_2025-07-17 18-41-54_bad_labeled_3class.xlsx
11,158.78,153.46,0.0041136,0.0039758,0.0160417,0.0139341,0.9665013613380008,0.3949456431852219,False,False,False,False,80,True,False,0.385,GOOD,4.3039,3.6741,3.845,3.4231,3.1292,2.8,1.019,0.0555499999999997,1,good_not_drone,1,GOOD_not_drone,2025-07-17 GraSi NMC811 XFC 4 4_4_8_2025-07-17 18-41-54_bad_labeled_3class.xlsx
12,187.51,157.96,0.0048581,0.0040925,0.0191454,0.0143725,0.8424075255758424,0.429011372061022,False,False,False,False,70,True,True,0.385,GOOD,4.3,3.6615,3.851,3.4515,3.1565,2.7999,1.132,0.0828499999999996,1,good_not_drone,1,GOOD_not_drone,2025-07-17 GraSi NMC811 XFC 4 4_4_8_2025-07-17 18-41-54_bad_labeled_3class.xlsx
13,299.99,168.45,0.0077721,0.0043642,0.0315745,0.0153789,0.5615213391490074,0.538668146042879,True,False,False,True,100,True,False,0.385,BAD,,,,,,,,,0,bad,1,GOOD_not_drone,2025-07-17 GraSi NMC811 XFC 4 4_4_8_2025-07-17 18-41-54_bad_labeled_3class.xlsx
14,274.31,165.56,0.0071069,0.0042894,0.0285476,0.0151317,0.6035542923074758,0.4891888178013,True,False,False,True,100,True,False,0.385,BAD,,,,,,,,,0,bad,1,GOOD_not_drone,2025-07-17 GraSi NMC811 XFC 4 4_4_8_2025-07-17 18-41-54_bad_labeled_3class.xlsx
15,186.33,157.27,0.0048275,0.0040745,0.0190684,0.0143363,0.8440186431900569,0.4314112396135186,False,False,False,False,70,True,True,0.385,GOOD,4.3005,3.6665,3.8652,3.4576,3.1526,2.8,1.115,0.0789499999999998,1,good_not_drone,1,GOOD_not_drone,2025-07-17 GraSi NMC811 XFC 4 4_4_8_2025-07-17 18-41-54_bad_labeled_3class.xlsx
4,183.71,178.51,0.0047595,0.0046249,0.0183122,0.0163504,0.9717197184578212,0.3122069295213552,False,False,False,False,100,False,False,0.385,GOOD,4.3,3.766,3.8996,3.5446,3.3081,2.8,1.646,0.2344499999999998,2,good_drone,1,GOOD_not_drone,2025-07-23 GraSi NMC811 XFC 15 1_4_3_2025-07-23 15-15-23_good_labeled_3class.xlsx
5,178.34,176.7,0.0046203,0.0045779,0.0178053,0.0161801,0.9908231067246716,0.3193172987974391,False,False,False,False,100,False,False,0.385,GOOD,4.3,3.7583,3.8968,3.5402,3.3041,2.8,1.601,0.2304499999999998,2,good_drone,1,GOOD_not_drone,2025-07-23 GraSi NMC811 XFC 15 1_4_3_2025-07-23 15-15-23_good_labeled_3class.xlsx
6,175.43,173.66,0.004545,0.0044991,0.0175163,0.0158667,0.9899009900990098,0.3273327360741662,False,False,False,False,100,False,False,0.385,GOOD,4.3,3.7421,3.8839,3.5242,3.2775,2.8,1.525,0.2038499999999996,2,good_drone,1,GOOD_not_drone,2025-07-23 GraSi NMC811 XFC 15 1_4_3_2025-07-23 15-15-23_good_labeled_3class.xlsx
7,201.73,180.96,0.0052265,0.0046882,0.0197961,0.0168175,0.8970056443126375,0.2004422668353323,True,False,False,True,100,False,False,0.385,BAD,,,,,,,,,0,bad,1,GOOD_not_drone,2025-07-23 GraSi NMC811 XFC 15 1_4_3_2025-07-23 15-15-23_good_labeled_3class.xlsx
8,185.24,172.19,0.0047993,0.0044612,0.0183014,0.0159554,0.929552226366345,0.2368661157583221,False,False,False,False,90,False,True,0.385,GOOD,,,,,,,,,1,good_not_drone,1,GOOD_not_drone,2025-07-23 GraSi NMC811 XFC 15 1_4_3_2025-07-23 15-15-23_good_labeled_3class.xlsx
